Repository: USTC-KnowledgeComputingLab/SciBrain-Chem

# KALE-LM-Chem

This is the official code repository for *KALE-LM-Chem*.

For certain complex testing tasks, we modified part of the code for better evaluation.

- Paper: https://arxiv.org/abs/2409.18695
- Models:
  - Llama3-KALE-LM-Chem-8B: [https://huggingface.co/USTC-KnowledgeComputingLab/Llama3-KALE-LM-Chem-8B](https://huggingface.co/USTC-KnowledgeComputingLab/Llama3-KALE-LM-Chem-8B)
  - Llama3-KALE-LM-Chem-1.5-8B: [https://huggingface.co/USTC-KnowledgeComputingLab/Llama3-KALE-LM-Chem-1.5-8B](https://huggingface.co/USTC-KnowledgeComputingLab/Llama3-KALE-LM-Chem-1.5-8B)

## Cite Our Work

```text
@article{dai2024kale,
  title={KALE-LM: Unleash The Power Of AI For Science Via Knowledge And Logic Enhanced Large Model},
  author={Dai, Weichen and Chen, Yezeng and Dai, Zijie and Huang, Zhijie and Liu, Yubo and Pan, Yixuan and Song, Baiyang and Zhong, Chengli and Li, Xinhe and Wang, Zeyu and others},
  journal={arXiv preprint arXiv:2409.18695},
  year={2024}
}
```

File: eval/IE/single_test.jsonl (part 1 of 8)
{"paragraph": "nMTV-MOF-5-ABCDEF, Zn4O(BDC)0.88(NH2-BDC)0.01(Br-BDC)0.67[(Cl)2-BDC]0.44(NO2-BDC)0.38(C4H4-BDC)0.62,: 0.67 mL of BDCH2 stock solution, 0.67 mL of NH2-BDCH2 stock solution, 0.67 mL of Br-BDCH2 stock solution, 0.67 mL of (Cl)2-BDCH2 stock solution, 0.67 mL of NO2-BDCH2 stock solution, 0.67 mL of C4H4-BDCH2 stock solution, and 5 mL of Zn(OAc)2·2H2O stock solution were added in sequence in to a 20 mL glass vial. Powder precipitates formed immediately upon mixing. The vial was sealed and placed in the center of microwave oven (700 W) and allowed to react for 15 sec.", "data": {"compound name": "nMTV-MOF-5-ABCDEF, Zn4O(BDC)0.88(NH2-BDC)0.01(Br-BDC)0.67[(Cl)2-BDC]0.44(NO2-BDC)0.38(C4H4-BDC)0.62", "metal source": "Zn(OAc)2·2H2O", "metal amount": "5 mL", "linker": "BDCH2 stock solution | NH2-BDCH2 stock solution | Br-BDCH2 stock solution | (Cl)2-BDCH2 stock solution | NO2-BDCH2 stock solution | C4H4-BDCH2 stock solution", "linker amount": "0.67 mL | 0.67 mL | 0.67 mL | 0.67 mL | 0.67 mL | 0.67 mL", "modulator": NaN, "modulator amount or volume": NaN, "solvent": NaN, "solvent volume": NaN, "reaction temperature": "Microwave (700 W)", "reaction time": "15 sec"}}
{"paragraph": "nCo-MOF-74 Co2(DOT) (DOT=2,5-dihydroxyl-1,4-benzenedicarboxylate): 5 mL of DOTH2 stock solution, 5 mL of ethanol, 5 mL of water, and 5 mL of Co(OAc)2·4H2O stock solution were added in sequence to a 75 mL glass reactor. The reactor was placed in a microwave synthesizer and allowed to react for 90 sec (power: 300 W, target temperature: 130 °C, ramping time: 30 sec and hold time: 60 sec).", "data": {"compound name": "nCo-MOF-74 Co2(DOT) (DOT=2,5-dihydroxyl-1,4-benzenedicarboxylate)", "metal source": "Co(OAc)2·4H2O", "metal amount": "5 mL", "linker": "DOTH2 stock solution", "linker amount": "5 mL", "modulator": NaN, "modulator amount or volume": NaN, "solvent": "ethanol | water", "solvent volume": "5 mL | 5 mL", "reaction temperature": "130 °C", "reaction time": "90 sec"}}
{"paragraph": "nNi-MOF-74 Ni2(DOT): 5 mL of DOTH2 stock solution, 5 mL of ethanol, 5 mL of water, and 5 mL of Ni(OAc)2·4H2O stock solution were added in sequence in to a 75 mL glass reactor. The reactor was placed in microwave synthesizer and allowed to react for 120 sec (power: 300 W, target temperature: 130 °C, ramping time: 30 sec and hold time: 90 sec).", "data": {"compound name": "nNi-MOF-74 Ni2(DOT)", "metal source": "Ni(OAc)2·4H2O", "metal amount": "5 mL", "linker": "DOTH2 stock solution", "linker amount": "5 mL", "modulator": NaN, "modulator amount or volume": NaN, "solvent": "ethanol | water", "solvent volume": "5 mL | 5 mL", "reaction temperature": "130 °C", "reaction time": "120 sec"}}
{"paragraph": "nM3M-MOF-74, Co0.82Mg0.424Ni0.76(DOT): 5 mL of DOTH2 stock solution, 5 mL of ethanol, 5 mL of water, and 5 mL of metal stock solution (equivalent amount of Co(OAc)2·4H2O, Mg(OAc)2·4H2O and Ni(OAc)2·4H2O) were added in sequence in to a 75 mL glass reactor. The reactor was placed in microwave synthesizer and allowed to react for 90 sec (power: 300 W, target temperature: 130 °C, ramping time: 30 sec and hold time: 60 sec).", "data": {"compound name": "nM3M-MOF-74, Co0.82Mg0.424Ni0.76(DOT)", "metal source": "Co(OAc)2·4H2O | Mg(OAc)2·4H2O | Ni(OAc)2·4H2O", "metal amount": "5 mL (equivalent amount)", "linker": "DOTH2 stock solution", "linker amount": "5 mL", "modulator": NaN, "modulator amount or volume": NaN, "solvent": "ethanol | water", "solvent volume": "5 mL | 5 mL", "reaction temperature": "130 °C", "reaction time": "90 sec"}}
{"paragraph": "nM5M-MOF-74, Co0.54Mg0.27Ni0.60Zn0.34Mn0.35(DOT): 5 mL of DOTH2 stock solution, 5 mL of ethanol, 5 mL of water, and 5 mL of metal stock solution (equivalent amount of Co(OAc)2·4H2O, Mg(OAc)2·4H2O, Ni(OAc)2·4H2O, Zn(OAc)2·2H2O and Mn(OAc)2·4H2O) were added in sequence in to a 75 mL glass reactor. The reactor was placed in microwave synthesizer and allowed to react for 90 sec (power: 300 W, target temperature: 130 °C, ramping time: 30 sec and hold time: 60 sec).", "data": {"compound name": "nM5M-MOF-74, Co0.54Mg0.27Ni0.60Zn0.34Mn0.35(DOT)", "metal source": "Co(OAc)2·4H2O | Mg(OAc)2·4H2O | Ni(OAc)2·4H2O | Zn(OAc)2·2H2O | Mn(OAc)2·4H2O", "metal amount": "5 mL (equivalent amount)", "linker": "DOTH2 stock solution", "linker amount": "5 mL", "modulator": NaN, "modulator amount or volume": NaN, "solvent": "ethanol | water", "solvent volume": "5 mL | 5 mL", "reaction temperature": "130 °C", "reaction time": "90 sec"}}
{"paragraph": "nM7M-MOF-74, Co0.23Mg0.13Ni0.20Zn0.16Mn0.16Fe0.11Cd0.03(DOT): 5 mL of DOTH2stock solution, 5 mL of ethanol, 5 mL of water, and 5 mL of metal stock solution (equivalent amount of Co(OAc)2·4H2O, Mg(OAc)2·4H2O, Ni(OAc)2·4H2O, Zn(OAc)2·2H2O, Mn(OAc)2·4H2O, Fe(OAc)2 and Cd(OAc)2·2H2O) were added in sequence in to a 75 mL glass reactor. The reactor was placed in microwave synthesizer and allowed to react for 150 sec (power: 300 W, target temperature: 130 °C, ramping time: 30 sec and hold time: 120 sec).", "data": {"compound name": "nM7M-MOF-74, Co0.23Mg0.13Ni0.20Zn0.16Mn0.16Fe0.11Cd0.03(DOT)", "metal source": "Co(OAc)2·4H2O | Mg(OAc)2·4H2O | Ni(OAc)2·4H2O | Zn(OAc)2·2H2O | Mn(OAc)2·4H2O | Fe(OAc)2 | Cd(OAc)2·2H2O", "metal amount": "5 mL (equivalent amount)", "linker": "DOTH2 stock solution", "linker amount": "5 mL", "modulator": NaN, "modulator amount or volume": NaN, "solvent": "ethanol | water", "solvent volume": "5 mL | 5 mL", "reaction temperature": "130 °C", "reaction time": "150 sec"}}
{"paragraph": "nMOF-801, Zr6O4(OH)4(fumarate)6: 36 mg of fumaric acid and 30 μL of triethylamine were dissolved in 5 mL of DMF while 66.8 mg of ZrCl4 and 0.69 mL of acetic acid were dissolved in 5 mL of DMF separately. The solutions of fumaric acid and ZrCl4 were combined in a 20 mL vial, capped, and placed in 85 °C oven for a day. The resulting nMOF-801 was washed three times with DMF using a centrifuge (4,400 rpm for 20 min) and sonication and thensequentially immersed in methanol for three 24 h periods. Finally, nMOF-801 was activated by removing the solvent under vacuum for 12 hrs at room temperature.", "data": {"compound name": "nMOF-801, Zr6O4(OH)4(fumarate)6", "metal source": "ZrCl4", "metal amount": "66.8 mg", "linker": "fumaric acid", "linker amount": "36 mg", "modulator": "triethylamine", "modulator amount or volume": "30 μL", "solvent": "DMF", "solvent volume": "5mL, 5mL", "reaction temperature": "85 °C", "reaction time": "a day"}}
{"paragraph": "nMOF-801-L, Zr6O4(OH)4(fumarate)6: 36 mg of fumaric acid and 30 μL of triethylamine were dissolved in 5 mL of DMF, while 66.8 mg of ZrCl4 was dissolved in 5 mL of DMF separately. The solutions of fumaric acid and ZrCl4 were combined in 20 mL vial, capped and placed in 85 °C oven for a day. The resulting nMOF-801L was washed three times with DMF using a centrifuge (4,400 rpm for 20 min) and sonication and then sequentially immersed in methanol for three 24 h periods. Finally, nMOF-801L was activated by removing the solvent under vacuum for 12 hrs at room temperature.", "data": {"compound name": "nMOF-801-L, Zr6O4(OH)4(fumarate)6", "metal source": "ZrCl4", "metal amount": "66.8 mg", "linker": "fumaric acid", "linker amount": "36 mg", "modulator": "triethylamine", "modulator amount or volume": "30 μL", "solvent": "DMF", "solvent volume": "5mL, 5mL", "reaction temperature": "85 °C", "reaction time": "a day"}}
{"paragraph": "nUiO-66, Zr6O4(OH)4(BDC)6: 49.8 mg of BDCH2 and 30 μL of triethylamine were dissolved in 5 mL of DMF while 66.8 mg of ZrCl4 and 1.38 mL of acetic acid were dissolved in 5 mL of DMF separately. The solutions of terephthalic acid and ZrCl4 were combined in 20 mL vial, capped and placed in 85 °C oven for a day. The resulting nUiO-66 was washed three times with DMF using a centrifuge (4,400 rpm for 20 min) and sonication, and then sequentially immersed in methanol for three 24 h periods. Finally, nUiO-66 was activated by removing the solvent under vacuum for 12 hrs at room temperature", "data": {"compound name": "nUiO-66, Zr6O4(OH)4(BDC)6", "metal source": "ZrCl4", "metal amount": "66.8 mg", "linker": "BDCH2", "linker amount": "49.8 mg", "modulator": "triethylamine | acetic acid", "modulator amount or volume": "30 μL | 1.38 mL", "solvent": "DMF", "solvent volume": "5mL, 5mL", "reaction temperature": "85 °C", "reaction time": "a day"}}
{"paragraph": "nUiO-67, Zr6O4(OH)4(BPDC)6 (BPDC=4,4'-biphenyldicarboxylate): 19.36 mg of BPDCH2 and 120 μL of triethylamine were dissolved in 5 mL of DMF while 18.64 mg of ZrCl4and 1.38 mL of acetic acid were dissolved in 5 mL of DMF separately. The solutions of 4 4'-biphenyldicarboxylic acid and ZrCl4 were combined in 20 mL vial, capped and placed in 85 °C oven for a day. The resulting nUiO-67 was washed three times with DMF using a centrifuge (4,400 rpm for 20 min) and sonication, and then sequentially immersed in methanol for three 24 h periods. Finally, nUiO-67 was activated by removing the solvent under vacuum for 12 hrs at room temperature.", "data": {"compound name": "nUiO-67, Zr6O4(OH)4(BPDC)6 (BPDC=4,4'-biphenyldicarboxylate)", "metal source": "ZrCl4", "metal amount": "18.64 mg", "linker": "BPDCH2", "linker amount": "19.36 mg", "modulator": "triethylamine | acetic acid", "modulator amount or volume": "120 μL | 1.38 mL", "solvent": "DMF", "solvent volume": "5mL, 5mL", "reaction temperature": "85 °C", "reaction time": "a day"}}
{"paragraph": "nMOF-867, Zr6O4(OH)4(BPYDC)6 (BPYDC=2,2'-bipyridine-5,5'-dicarboxylate):19.5 mg of BPYDCH2 and 30 μL of triethylamine were dissolved in 5 mL of DMF while 18.64mg of ZrCl4 and 1.38 mL of acetic acid were dissolved in 5 mL of DMF separately. The solutions of (2,2'-bipyridine)-5,5'-dicarboxylic acid and ZrCl4 were combined in 20 mL vial, capped, and placed in 85 °C oven for a day. The resulting nMOF-867 was washed three times with DMF using a centrifuge (4,400 rpm for 20 min) and sonication, and then sequentially immersed in methanol for three 24 h periods. Finally, nMOF-867 was activated by removing the solvent under vacuum for 12 hrs at room temperature.", "data": {"compound name": "nMOF-867, Zr6O4(OH)4(BPYDC)6 (BPYDC=2,2'-bipyridine-5,5'-dicarboxylate)", "metal source": "ZrCl4", "metal amount": "18.64 mg", "linker": "BPYDCH2", "linker amount": "19.5 mg", "modulator": "triethylamine | acetic acid", "modulator amount or volume": "30 μL | 1.38 mL", "solvent": "DMF", "solvent volume": "5mL, 5mL", "reaction temperature": "85 °C", "reaction time": "a day"}}
{"paragraph": "nMOF-808, Zr6O4(OH)4(BTC)2(HCOO)6 (BTC=1,3,5-benzenetricarboxylate): 0.21mg of BTCH3 and 0.97 mg of ZrOCl2·8H2O dissolved in a solvent mixture of 30 mL of DMFand 30 mL of formic acid were placed in a 125 mL screw-capped glass jar and placed in a 100 °C oven for a day. White powder was collected by filtration and washed with fresh DMF and methanol. Finally, nMOF-808 was activated by removing the solvent under vacuum for 12 hrs at room temperature.", "data": {"compound name": "nMOF-808, Zr6O4(OH)4(BTC)2(HCOO)6 (BTC=1,3,5-benzenetricarboxylate)", "metal source": "ZrOCl2·8H2O", "metal amount": "0.97 mg", "linker": "BTCH3", "linker amount": "0.21 mg", "modulator": "formic acid", "modulator amount or volume": "30 mL", "solvent": "DMF", "solvent volume": "30 mL", "reaction temperature": "100 °C", "reaction time": "a day"}}
{"paragraph": "nHKUST-1, Cu3(BTC)2: 126 mg of BTCH3 and 0.25 mL of triethylamine were dissolved in 2 mL of DMF while 215 mg of Cu(OAc)2·H2O were dissolved in 5 mL of DMF. The solutions of 1,3,5-benzenetricarboxylic acid and Cu(OAc)2·H2O were combined in a mixture of DMF (18 mL), EtOH (25 mL) and H2O (25 mL) and stirred vigorously for 1 hour at ambient temperature. The resultant nHKUST-1 was washed two times with DMF using a centrifuge (9,000 rpm for 20 min) and sonication, and then sequentially immersed in acetone for three 24 h periods. Finally, nHKUST-1 was activated by removing the solvent under vacuum overnight.", "data": {"compound name": "nHKUST-1, Cu3(BTC)2", "metal source": "Cu(OAc)2·H2O", "metal amount": "215 mg", "linker": "BTCH3", "linker amount": "126 mg", "modulator": "triethylamine", "modulator amount or volume": "0.25 mL", "solvent": "DMF | EtOH | H2O", "solvent volume": "18 mL | 25 mL | 25 mL", "reaction temperature": "ambient temperature", "reaction time": "1 hour"}}
{"paragraph": "Cu-BTC-NPNC: Amorphous metal carboxylates are synthesized with the precipitation method for the coordination polymers.S1 Specifically, 126 mg of BTCH3 and 215 mg of Cu(OAc)2·H2O were dissolved separately in 2 mL and 5 mL of DMF, respectively. Both of the solutions were combined in 68 mL of DMF, and diethyl ether was rapidly added into a precursor solution to form nanosized particles. The resultant Cu-BTC-NPNC was washed two times with DMF using a centrifuge (9,000 rpm for 20 min) and sonication, and then sequentially immersed in acetone for three 24 h periods. Finally, Cu-BTC-NPNC was activated by removing the solvent under vacuum for 12 hrs at room temperature. Cu-BTC-NPNC was characterized by SEM, nitrogen adsorption measurements and PXRD", "data": {"compound name": "Cu-BTC-NPNC", "metal source": "Cu(OAc)2·H2O", "metal amount": "215 mg", "linker": "BTCH3", "linker amount": "126 mg", "modulator": NaN, "modulator amount or volume": NaN, "solvent": "DMF", "solvent volume": "68 mL", "reaction temperature": NaN, "reaction time": NaN}}
{"paragraph": "Synthesis of nMOF-177, Zn4O(BTB)2 (BTB=benzene-1,3,5-tribenzoate): 125 mg of BTBH3 was dissolved in 5 mL of DMF while 500 mg of Zn(OAc)2·2H2O was dissolved in 5 mL of DMF. The solutions of 1,3,5-tris(4-carboxyphenyl)benzene and Zn(OAc)2·2H2O were combined in a 20 mL vial glass, capped and placed in the center of microwave oven (700 W) and allowed to react for 15 sec. The resultant nMOF-177 was washed three times with DMF using a centrifuge (9,000 rpm for 20 min) and sonication, and then sequentially immersed in chloroform for three 24 h periods. Finally, nMOF-177 was activated by removing the solvent under vacuum for 12 hrs at room temperature.", "data": {"compound name": "nMOF-177, Zn4O(BTB)2 (BTB=benzene-1,3,5-tribenzoate)", "metal source": "Zn(OAc)2·2H2O", "metal amount": "500 mg", "linker": "BTBH3", "linker amount": "125 mg", "modulator": NaN, "modulator amount or volume": NaN, "solvent": "DMF | DMF", "solvent volume": "5mL | 5mL", "reaction temperature": "microwave (700 W)", "reaction time": "15 sec"}}
{"paragraph": "Synthesis of nZIF-8, Zn(MeIM)2 (MeIM=imidazolate-2-methyl): 10.3 mg of 2-methylimidazole was dissolved in 5 mL of methanol while 37.1 mg of Zn(NO3)2·6H2O was dissolved in 5 mL of methanol. The solutions of 2-methylimidazole and Zn(NO3)2·6H2O were combined in 20 mL vial glass and sonicated for 5 minutes to give nanocrystals. The resultant nZIF-8 was washed three times with methanol using a centrifuge (9,000 rpm for 20 min) and sonication, and then sequentially immersed in methanol for three 24 h periods. Finally, nZIF-8 was activated by removing the solvent under vacuum for 12 hrs at room temperature", "data": {"compound name": "nZIF-8, Zn(MeIM)2 (MeIM=imidazolate-2-methyl)", "metal source": "Zn(NO3)2·6H2O", "metal amount": "37.1 mg", "linker": "2-methylimidazole", "linker amount": "10.3 mg", "modulator": NaN, "modulator amount or volume": NaN, "solvent": "methanol | methanol", "solvent volume": "5mL | 5mL", "reaction temperature": NaN, "reaction time": NaN}}
{"paragraph": "Synthesis of MOF UiO(bpdc) is prepared from the modified procedure from the literature6: ligand bpdc (48 mg, 0.2 mmol) and ZrCl4 (46.6 mg, 0.2 mmol) were mixed in DMA (12 ml), with 1.5 g benzoic acid was added as the modulate agent. After 30 minutes of stirring at ambient conditions, the mixture was transferred into a 20 ml Teflon-lined stainless steel container. Then the container was heated to 413 K for 72 hours in a programmed oven and cooled to room temperature at a rate of 0.3 K/min. A pure phase of octahedral shaped colorless crystals was obtained by filtration and washed with DMA.", "data": {"compound name": "UiO(bpdc)", "metal source": "ZrCl4", "metal amount": "46.6 mg, 0.2 mmol", "linker": "bpdc", "linker amount": "48 mg, 0.2 mmol", "modulator": "benzoic acid", "modulator amount or volume": "1.5 g", "solvent": "DMA", "solvent volume": "12 ml", "reaction temperature": "413 K", "reaction time": "72 hours"}}
{"paragraph": "The H4mdip linker powder (425 mg, 1.25 mmol) was weighed into a 125 ml Teflon reactor, formic acid (25 ml) and acetic anhydride (35 ml) were added followed by strong stirring at room temperature for 20 min to form a homogeneous solution or suspension. ZrCl4 powder (860 mg, 3.74 mmol) was added into the mixture followed by another 20 min of stirring at room temperature. Afterwards, the Teflon reactor was sealed in an autoclave and heated to 120 °C in 2 h. The reaction was kept at 120 °C for 48-72 h. After cooling down to room temperature, the expected product of MIP-200 (1.05 g) was collected by filtration, washed with EtOH and air dried.", "data": {"compound name": "MIP-200", "metal source": "ZrCl4 powder", "metal amount": "860 mg, 3.74 mmol", "linker": "H4mdip", "linker amount": "425 mg, 1.25 mmol", "modulator": "formic acid | acetic anhydride", "modulator amount or volume": "25 ml | 35 ml", "solvent": NaN, "solvent volume": NaN, "reaction temperature": "120 °C", "reaction time": "48-72 h"}}
{"paragraph": "MethodsSynthesis of MIP-201. Zr(SO4)2·4H2O (10.8 g) and H4mdip (5.1 g) were trans ferred to a round-bottom flask (1 L), followed by the addition of water (300 mL)and acetic acid (100 mL) under stirring at room temperature. The reaction wasrefluxed at 120 °C for 12 h and cooled to R.T. The resulting solid product wascollected by filtration, washed with ethanol, and air-dried. Crude product with alight-gold color (12.5 g, 90% yield based on H4mdip) was obtained", "data": {"compound name": "MIP-201", "metal source": "Zr(SO4)2·4H2O", "metal amount": "10.8 g", "linker": "H4mdip", "linker amount": "5.1 g", "modulator": "acetic acid", "modulator amount or volume": "100 mL", "solvent": "water", "solvent volume": "300 mL", "reaction temperature": "120 °C", "reaction time": "12 h"}}
{"paragraph": "Typical synthesis of MIP-202(Zr)L-Aspartic acid (2.8 g) was transferred into a 25 mL round bottom flask; 5 mL of water was added to disperse the linker. ZrCl4 (2.33 g) was added by portion into the water suspension, leading to a clear colorless solution. Another 5 mL of water was added to flush the inner face of the flask, trying to wash as much as possible the ZrCl4 powder down into the solution. The reaction was kept at reflux for 1 h (120 °C). After cooling down to room temperature, the expected product of MIP-202(Zr) was collected by filtration, washed with water/EtOH at room temperature, and air dry, leading to 2.93 g white solid product of the MOF with a crude yield of 90%. This preparation method could be applied to either smaller scale syntheses or larger scale ones when a reflux apparatus with suitable size is involved. For example, a scale-up synthesis was carried out in a 250 mL round bottom flask under the same condition results in 30.4 g of product (94% yield) with a space-time yield of 7296 kg m 3 day 1.", "data": {"compound name": "MIP-202 (Zr)", "metal source": "ZrCl4", "metal amount": "2.33 g", "linker": "L-Aspartic acid", "linker amount": "2.8 g", "modulator": NaN, "modulator amount or volume": NaN, "solvent": "water | water", "solvent volume": "5 mL | 5 mL", "reaction temperature": "120 °C", "reaction time": "1 h"}}
{"paragraph": "Synthesis of MIP-203-F. To a 23 mL Teflon reactor, fumaric acid (116 mg, 1 mmol) was added followed by adding formic acid (5 mL). The mixture was stirred at room temperature when ZrCl4(466 mg, 2 mmol) was added once. After stirring for 10 minutes, the reaction was heated in an oven at 120 °C for 72 hours. When the reaction was cooled to room temperature, the white product was collected by filtration, washed with EtOH and water.", "data": {"compound name": "MIP-203-F", "metal source": "ZrCl4", "metal amount": "466 mg, 2 mmol", "linker": "fumaric acid", "linker amount": "116 mg, 1 mmol", "modulator": "formic acid", "modulator amount or volume": "5 mL", "solvent": NaN, "solvent volume": NaN, "reaction temperature": "120 °C", "reaction time": "72 hours"}}
{"paragraph": "Synthesis of MIP-203-S. To a 23 mL Teflon reactor, succinic acid (480 mg, 4.07 mmol) was added followed by adding formic acid (4 mL). The mixture was stirred at room temperature when ZrCl4 (233 mg, 1 mmol) was added once. After stirring for 10 minutes, the reaction was heated in an oven at 120 °C for 72 hours. When the reaction was cooled to room temperature, the white product was collected by filtration, washed with EtOH and water.", "data": {"compound name": "MIP-203-S", "metal source": "ZrCl4", "metal amount": "233 mg, 1 mmol", "linker": "succinic acid", "linker amount": "480 mg, 4.07 mmol", "modulator": "formic acid", "modulator amount or volume": "4 mL", "solvent": NaN, "solvent volume": NaN, "reaction temperature": "120 °C", "reaction time": "72 hours"}}
{"paragraph": "Synthesis of MIP-203-M. To a 23 mL Teflon reactor, malic acid (268 mg, 2 mmol) was added followed by adding formic acid (5 mL). The mixture was stirred at room temperature when ZrCl4(233 mg, 1 mmol) was added once. After stirring for 10 minutes, the reaction was heated in an oven at 120 °C for 72 hours. When the reaction was cooled to room temperature, the white product was collected by filtration, washed with EtOH and water.", "data": {"compound name": "MIP-203-M", "metal source": "ZrCl4", "metal amount": "233 mg, 1 mmol", "linker": "malic acid", "linker amount": "268 mg, 2 mmol", "modulator": "formic acid", "modulator amount or volume": "5 mL", "solvent": NaN, "solvent volume": NaN, "reaction temperature": "120 °C", "reaction time": "72 hours"}}
{"paragraph": "Synthesis of PCN-94In a 4 mL Pyrex vial, ZrCl4 (30 mg, 0.13 mmol, 7.2 equiv), H4ETTC (15 mg, 0.018 mmol, 1.0 equiv) and benzoic acid (260 mg, 2.1 mmol, 1166 equiv) were ultrasonically dissolved in N,N-diethylformamide (DEF, 1.8 mL). The mixture was heated in an oven kept at 120 °C for 24 h. After cooling to room temperature, colorless cubic single crystals suitable for X-ray structure determination were obtained.", "data": {"compound name": "PCN-94", "metal source": "ZrCl4", "metal amount": "30 mg, 0.13 mmol, 7.2 equiv", "linker": "H4ETTC", "linker amount": "15 mg, 0.018 mmol, 1.0 equiv", "modulator": "benzoic acid", "modulator amount or volume": "260 mg, 2.1 mmol, 1166 equiv", "solvent": "N,N-diethylformamide (DEF)", "solvent volume": "1.8 mL", "reaction temperature": "120 °C", "reaction time": "24 h"}}
{"paragraph": "In a 4 mL Pyrex vial, ZrCl4 (30 mg, 0.13 mmol, 7.2 equiv), H4ETTC (15 mg, 0.018 mmol, 1.0 equiv) and acetic acid (0.2 mL) were ultrasonically dissolved in N,N-dimethylformamide (DMF, 1.8 mL). The mixture was heated in an oven kept at 120 °C for 24 h. After cooling to room temperature, a white powder of pure-phase PCN-94 was obtained for characterization.", "data": {"compound name": "pure-phase PCN-94", "metal source": "ZrCl4", "metal amount": "30 mg, 0.13 mmol, 7.2 equiv", "linker": "H4ETTC", "linker amount": "15 mg, 0.018 mmol, 1.0 equiv", "modulator": "acetic acid", "modulator amount or volume": "0.2 mL", "solvent": "N,N-dimethylformamide (DMF)", "solvent volume": "1.8 mL", "reaction temperature": "120 °C", "reaction time": "24 h"}}
{"paragraph": "Synthesis of Zr-PCN-221(Fe). ZrCl4 (7 mg), Fe-TCPPCl (10 mg), and 7 drops of acetic acid or trifluoroacetic acid (80 μL) in 2 mL of DEF were ultrasonically dissolved in a Pyrex vial. The mixture was heated in 120 °C oven for 12 h. After the mixture was cooled to room temperature, dark brown powder was harvested by filtration (10 mg, 70% yield). FTIR (KBr, cm-1): 1738 (w), 1607 (s), 1545 (m), 1414 (vs), 1346 (w), 1182 (w), 1150 (w), 1102 (w), 998 (s), 870 (w), 805 (s), 776 (s), 710 (m), 671 (s). Anal. Calcd for Z-PCN-221(Fe): C, 51.67; H, 2.17; N, 5.02. Found: C, 50.72; H, 2.12; N, 4.84.", "data": {"compound name": "Zr-PCN-221(Fe)", "metal source": "ZrCl4", "metal amount": "7 mg", "linker": "Fe-TCPPCl", "linker amount": "10 mg", "modulator": "acetic acid or trifluoroacetic acid", "modulator amount or volume": "7 drops or 80 μL", "solvent": "DEF", "solvent volume": "2 mL", "reaction temperature": "120 °C", "reaction time": "12 h"}}
{"paragraph": "Synthesis of Zr-PCN-221(Cu). ZrCl4 (10 mg), CuTCPP (10 mg), and benzoic acid (250 mg) in 2 mL of DMF were ultrasonically dissolved in a Pyrex vial. The mixture was heated in a 120 °C oven for 12 h. After being cooled to room temperature, the mixture of dark red needles and cubic crystals were harvested. The red needle phase has been demonstrated to be PCN-2227g by powder X-ray diffraction. The cubic crystal, which is PCN-221, has been characterized by single-crystal X-ray diffraction.", "data": {"compound name": "Zr-PCN-221(Cu)", "metal source": "ZrCl4", "metal amount": "10 mg", "linker": "CuTCPP", "linker amount": "10 mg", "modulator": "benzoic acid", "modulator amount or volume": "250 mg", "solvent": "DMF", "solvent volume": "2 mL", "reaction temperature": "120 °C", "reaction time": "12 h"}}
{"paragraph": "Synthesis of Hf-PCN-221(Co). HfCl4 (30 mg), CoTCPP (10 mg) and benzoic acid (400 mg) in 2 mL of DMF were ultrasonically dissolved in a Pyrex vial. The mixture was heated in a 120 °C oven for 8 h. After the mixture was cooled to room temperature, red cubic crystals were harvested by filtration (10 mg, 47% yield). FTIR (KBr, cm-1): 1750 (w), 1685 (m), 1643 (w), 1610 (w), 1548 (s), 1512 (s), 1414 (s), 1379 (m), 1340 (w), 1269 (w), 1150 (w), 1040 (m), 870 (w), 838 (w), 775 (w), 722 (m). Anal. Calcd for Hf-PCN-221(Co): C, 42.65; H, 1.79; N, 4.15. Found: C, 41.81; H, 2.40; N, 3.30.", "data": {"compound name": "Hf-PCN-221(Co)", "metal source": "HfCl4", "metal amount": "30 mg", "linker": "CoTCPP", "linker amount": "10 mg", "modulator": "benzoic acid", "modulator amount or volume": "400 mg", "solvent": "DMF", "solvent volume": "2 mL", "reaction temperature": "120 °C", "reaction time": "8 h"}}
{"paragraph": "Synthesis of PCN-222: ZrCl4 (70 mg), FeTCPPCl (50 mg) and benzoicacid (2700 mg) in N,N-diethylformamide (8 mL) were ultrasonicallydissolved in a 20 mL Pyrex vial. The mixture was heated at 120 °C inan oven for 48 h. After cooling down to room temperature, darkbrown needle-shaped crystals were harvested by filtration (35 mg,46% yield)", "data": {"compound name": "PCN-222", "metal source": "ZrCl4", "metal amount": "70 mg", "linker": "FeTCPPCl", "linker amount": "50 mg", "modulator": "benzoic acid", "modulator amount or volume": "2700 mg", "solvent": "N,N-diethylformamide", "solvent volume": "8 mL", "reaction temperature": "120 °C", "reaction time": "48 h"}}
{"paragraph": "Synthesis of PCN-223(Fe) Method 1:ZrCl4 (7 mg), Fe(III)-TCPPCl (10 mg) and acetic acid (1.1mL) in 2 mL of DMF wereultrasonically dissolved in a 4 mL Pyrex vial. The mixture was heated in 120 °C oven for 12 h.After cooling down to room temperature, dark brown crystals were harvested by filtration.", "data": {"compound name": "PCN-223(Fe)", "metal source": "ZrCl4", "metal amount": "7 mg", "linker": "Fe(III)-TCPPCl", "linker amount": "10 mg", "modulator": "acetic acid", "modulator amount or volume": "1.1 mL", "solvent": "DMF", "solvent volume": "2 mL", "reaction temperature": "120 °C", "reaction time": "12 h"}}
{"paragraph": "Synthesis of PCN-223(Fe) Method 2:ZrCl4 (10 mg), Fe(III)-TCPPCl (10 mg) and benzoic acid (250 mg) in 2 mL of DMF wereultrasonically dissolved in a 4 mL Pyrex vial. The mixture was heated in 120 °C oven for 12 h.After cooling down to room temperature, dark brown needle shaped crystals were harvested byfiltration.", "data": {"compound name": "PCN-223(Fe)", "metal source": "ZrCl4", "metal amount": "10 mg", "linker": "Fe(III)-TCPPCl", "linker amount": "10 mg", "modulator": "benzoic acid", "modulator amount or volume": "250 mg", "solvent": "DMF", "solvent volume": "2 mL", "reaction temperature": "120 °C", "reaction time": "12 h"}}
{"paragraph": "Synthesis of PCN-223(No) Method 1:ZrCl4 (7 mg), H2TCPP (10 mg) and acetic acid (0.7mL) in 2 mL of DMF were ultrasonicallydissolved in a 4 mL Pyrex vial. The mixture was heated in 120 °C oven for 12 h. After coolingdown to room temperature, dark needle shaped crystals were harvested by filtration.", "data": {"compound name": "PCN-223(No)", "metal source": "ZrCl4", "metal amount": "7 mg", "linker": "H2TCPP", "linker amount": "10 mg", "modulator": "acetic acid", "modulator amount or volume": "0.7 mL", "solvent": "DMF", "solvent volume": "2 mL", "reaction temperature": "120 °C", "reaction time": "12 h"}}
{"paragraph": "Synthesis of PCN-223(No) Method 2:ZrCl4 (10 mg), H2TCPP (10 mg) and benzoic acid (250 mg) in 2 mL of DMF were ultrasonicallydissolved in a 4 mL Pyrex vial. The mixture was heated in 100 °C oven for 12 h. After coolingdown to room temperature, dark needle shaped crystals were harvested by filtration.", "data": {"compound name": "PCN-223(No)", "metal source": "ZrCl4", "metal amount": "10 mg", "linker": "H2TCPP", "linker amount": "10 mg", "modulator": "benzoic acid", "modulator amount or volume": "250 mg", "solvent": "DMF", "solvent volume": "2 mL", "reaction temperature": "100 °C", "reaction time": "12 h"}}
{"paragraph": "Synthesis of PCN-224(No Metal). ZrCl4 (30 mg), H2TCPP (10mg), and 400 mg of benzoic acid in 2 mL of DMF were ultrasonicallydissolved in a Pyrex vial. The mixture was heated in 120 °C oven for24 h. After cooling down to room temperature, cubic dark purplecrystals were harvested by filtration (10 mg, 71% yield). FTIR (KBr,cm-1): 1664 (vs), 1601 (m), 1551 (m), 1497 (w), 1406 (vs), 1251(m), 1179 (w), 1087 (s), 1022 (w), 974 (w), 808 (m), 772 (m), 728(s), 662 (vs). Anal. Calcd (%) for PCN-224(no metal): C, 44.04; H,2.62; N, 4.28%. Found: C, 50.34; H, 3.10; N, 3.64%.", "data": {"compound name": "PCN-224(No Metal)", "metal source": "ZrCl4", "metal amount": "30 mg", "linker": "H2TCPP", "linker amount": "10 mg", "modulator": "benzoic acid", "modulator amount or volume": "400 mg", "solvent": "DMF", "solvent volume": "2 mL", "reaction temperature": "120 °C", "reaction time": "24 h"}}
{"paragraph": "Synthesis of PCN-224(Ni). ZrCl4 (10 mg), Ni-TCPP (10 mg) and250 mg of benzoic acid in 2 mL of DMF were ultrasonically dissolvedin a Pyrex vial. The mixture was heated in 120 °C oven for 24 h. Aftercooling down to room temperature, dark red cubic crystals wereharvested by filtration (10 mg, 70% yield). FTIR (KBr, cm-1): 1661(s), 1604 (m), 1548 (w), 1411 (vs), 1358 (s), 1254 (w), 1182 (w),1108 (m), 998 (s), 802 (m), 772 (s), 716 (vs), 659 (vs). Anal. Calcd(%) for PCN-224(Ni): C, 42.22; H, 2.36; N, 4.10%. Found: C, 45.43;H, 3.13; N, 4.48%.", "data": {"compound name": "CN-224(Ni)", "metal source": "ZrCl4", "metal amount": "10 mg", "linker": "Ni-TCPP", "linker amount": "10 mg", "modulator": "benzoic acid", "modulator amount or volume": "250 mg", "solvent": "DMF", "solvent volume": "2 mL", "reaction temperature": "120 °C", "reaction time": "24 h"}}
{"paragraph": "Synthesis of PCN-224(Co). ZrCl4 (30 mg), CoTCPP (10 mg),and benzoic acid (400 mg) in 2 mL of DMF were ultrasonicallydissolved in a Pyrex vial. The mixture was heated in 120 °C oven for24 h. After cooling down to room temperature, dark red cubic crystalswere harvested (10 mg, 70% yield). FTIR (KBr, cm?1): 1664 (m),1607 (m), 1548 (m), 1402 (vs), 1349 (m), 1212 (w), 1182 (w), 1096(w), 995 (s), 835 (w), 799 (w), 772 (s), 713 (vs), 657 (vs). Anal.Calcd (%) for PCN-224(Co): C, 42.21; H, 2.36; N, 4.10%. Found: C,46.74; H, 2.57; N, 3.73%.", "data": {"compound name": "PCN-224(Co)", "metal source": "ZrCl4", "metal amount": "30 mg", "linker": "CoTCPP", "linker amount": "10 mg", "modulator": "benzoic acid", "modulator amount or volume": "400 mg", "solvent": "DMF", "solvent volume": "2 mL", "reaction temperature": "120 °C", "reaction time": "24 h"}}
{"paragraph": "Synthesis of PCN-224(Fe). ZrCl4 (30 mg), FeTCPPCl (10 mg),and benzoic acid (400 mg) in 2 mL of DMF were ultrasonicallydissolved in a 4 mL Pyrex vial. The mixture was heated in 120 °C ovenfor 12 h. After cooling down to room temperature, a mixture of darkbrown square and needle shaped crystals (PCN-222) was harvested.Postsynthesis of pure phase PCN-224(Fe) follows: 200 mg of PCN 224(no metal) and 500 mg of FeCl2·4H2O were heated at 120 °C withstirring for 12 h. After that, the mixture was centrifuged. The liquidwas decanted and the remaining solid washed with fresh DMF twiceand acetone twice. The acetone was decanted, and the sample wasdried in an oven. Brown crystals were obtained and demonstrated tobe PCN-224 pure phase by PXRD. FTIR (KBr): v = 3381 (m), 2952", "data": {"compound name": "PCN-224(Fe)", "metal source": "ZrCl4", "metal amount": "30 mg", "linker": "FeTCPPCl", "linker amount": "10 mg", "modulator": "benzoic acid", "modulator amount or volume": "400 mg", "solvent": "DMF", "solvent volume": "2 mL", "reaction temperature": "120 °C", "reaction time": "12 h"}}
{"paragraph": "Synthesis of PCN-225. ZrCl4 (25 mg), H2TCPP (10 mg), benzoicacid (550 mg) and 5 drops of acetic acid in 2 mL of DEF wereultrasonically dissolved in a Pyrex vial. The mixture was heated in 120 °C oven for 12 h. After cooling down to room temperature, a purplepowder was harvested by filtration (10 mg, 70% yield). Anal. Calcd(%) for PCN-225: C, 48.18; H, 2.86; N, 4.68%. Found: C, 48.78; H,2.99; N, 4.32%.", "data": {"compound name": "PCN-225", "metal source": "ZrCl4", "metal amount": "25 mg", "linker": "H2TCPP", "linker amount": "10 mg", "modulator": "benzoic acid | acetic acid", "modulator amount or volume": "550 mg | 5 drops", "solvent": "DEF", "solvent volume": "2 mL", "reaction temperature": "120 °C", "reaction time": "12 h"}}
{"paragraph": "Synthesis of PCN-225(Zn). ZrCl4 (60 mg), Zn-TCPP (50 mg),and benzoic acid (3 g) in 9 mL of DEF were ultrasonically dissolved ina Pyrex vial. The mixture was heated in a 120 °C oven for 12 h. Aftercooling down to room temperature, violet crystals were harvested byfiltration (10 mg, 70% yield). Anal. Calcd (%) for PCN-225(Zn): C,45.76; H, 2.56; N, 4.45%. Found: C, 46.44; H, 2.86; N, 4.05%.", "data": {"compound name": "PCN-225(Zn)", "metal source": "ZrCl4", "metal amount": "60 mg", "linker": "Zn-TCPP", "linker amount": "50 mg", "modulator": "benzoic acid", "modulator amount or volume": "3 g", "solvent": "DEF", "solvent volume": "9 mL", "reaction temperature": "120 °C", "reaction time": "12 h"}}
{"paragraph": "Synthesis of PCN-228. (Zr6(OH)4O4(TCP-1)3·10DMF·2H2O).ZrCl4 (15 mg), H4TCP-1 (15 mg), and benzoic acid (350 mg) in 2mL of DMF were ultrasonically dissolved in a 4 mL Pyrex vial. Themixture was heated to 120 °C in an oven for 12 h. After cooling downto room temperature, dark green crystals 16 mg were harvested byfiltration (Yield. 85%). Found. C, 67.51; H, 5.63; N, 4.56%.", "data": {"compound name": "PCN-228. (Zr6(OH)4O4(TCP-1)3·10DMF·2H2O)", "metal source": "ZrCl4", "metal amount": "15 mg", "linker": "H4TCP-1", "linker amount": "15 mg", "modulator": "benzoic acid", "modulator amount or volume": "350 mg", "solvent": "DMF", "solvent volume": "2 mL", "reaction temperature": "120 °C", "reaction time": "12 h"}}
{"paragraph": "Synthesis of PCN-229. (Zr6(OH)4O4(TCP-2)3·45DMF·25H2O).ZrCl4 (15 mg), H4TCP-2 1415 (15 mg), and benzoic acid (350 mg) in2 mL of DMF were ultrasonically dissolved in a 4 mL Pyrex vial. Themixture was heated to 120 °C in an oven for 12 h. After cooling downto room temperature, dark green crystals 14 mg were harvested byfiltration (Yield. 82%). Found. C, 56.98; H, 5.95; N, 7.20%.Synthesis of PCN-230. (Zr6(OH)4O4(TCP-3)3·30DMF·10H2O).", "data": {"compound name": "PCN-229. (Zr6(OH)4O4(TCP-2)3·45DMF·25H2O)", "metal source": "ZrCl4", "metal amount": "15 mg", "linker": "H4TCP-2 1415", "linker amount": "15 mg", "modulator": "benzoic acid", "modulator amount or volume": "350 mg", "solvent": "DMF", "solvent volume": "2 mL", "reaction temperature": "120 °C", "reaction time": "12 h"}}
{"paragraph": "Synthesis of PCN-230. (Zr6(OH)4O4(TCP-3)3·30DMF·10H2O).ZrCl4 (15 mg), H4TCP-3 (20 mg), and acetic acid (0.4 mL) in 2 mLof DMF were ultrasonically dissolved in a 4 mL Pyrex vial. Themixture was heated to 120 °C in an oven for 24 h. After cooling downto room temperature, dark green crystals 20 mg were harvested byfiltration (Yield. 91%). Found. C, 53.83; H, 4.49; N, 2.60%.", "data": {"compound name": "PCN-230. (Zr6(OH)4O4(TCP-3)3·30DMF·10H2O)", "metal source": "ZrCl4", "metal amount": "15 mg", "linker": "H4TCP-3", "linker amount": "20 mg", "modulator": "acetic acid", "modulator amount or volume": "0.4 mL", "solvent": "DMF", "solvent volume": "2 mL", "reaction temperature": "120 °C", "reaction time": "24 h"}}
{"paragraph": "Synthesis of PCN-228' ZrCl4 (15 mg), H4TCP-1' (15 mg) and acetic acid (0.4 mL) in 2 mL of DMF were ultrasonically dissolved in a 4 mL Pyrex vial. The mixture was heated in 120 °C oven for 12 h. After cooling down to room temperature, dark red crystals were harvested by filtration.", "data": {"compound name": "PCN-228'", "metal source": "ZrCl4", "metal amount": "15 mg", "linker": "H4TCP-1'", "linker amount": "15 mg", "modulator": "acetic acid", "modulator amount or volume": "0.4 mL", "solvent": "DMF", "solvent volume": "2 mL", "reaction temperature": "120 °C", "reaction time": "12 h"}}
{"paragraph": "Synthesis of PCN-521: ZrCl4 (60 mg), H4L (50 mg), and benzoic acid (1750 mg) were ultrasonically dissolved in N,N'-diethylformamide (8.5 mL) in a 20 mL Pyrex vial. The mixture was then heated in a 120 °C oven for 24 h. After cooling to room temperature, colorless distorted-octahedron-shaped crystals were harvested by filtration (45mg, 64% yield). Its purity was checked by PXRD. FTIR (KBr): equation image=3570 (w), 3520 (m), 2340 (m), 2313 (s), 1674 (m), 1508 (s), 1396 (s), 789 (m), 725cm-1 (m). Crystal data from single-crystal diffraction studies for PCN-521 (Supporting Information Section(6). C106H64O32Zr6, Mr=2396.89, tetragonal, space group I4/m, a=b=19.936(4), c=42.251(8), V=16792(6)3, Z=2, total reflections=87257, unique reflections=8387, Rint=0.1048, GOF=1.003, R1[F0>4s(F0)]=0.1002, wR2[all data]=0.2489.", "data": {"compound name": "PCN-521", "metal source": "ZrCl4", "metal amount": "60 mg", "linker": "H4L", "linker amount": "50 mg", "modulator": "benzoic acid", "modulator amount or volume": "1750 mg", "solvent": "N,N'-diethylformamide", "solvent volume": "8.5 mL", "reaction temperature": "120 °C", "reaction time": "24 h"}}
{"paragraph": "Synthesis of PCN-523: HfCl4 (75 mg), H4L (50 mg), and benzoic acid (1750 mg) were ultrasonically dissolved in N,N'-diethylformamide (8.5 mL) in a 20 mL Pyrex vial. The mixture was then heated in a 120 °C oven for 24 h. After cooling to room temperature, colorless distorted-octahedron-shaped crystals were harvested by filtration. (53mg, 58% yield). Its purity was checked by PXRD. FTIR (KBr): equation image=3500 (w), 2334 (m), 2295 (s), 1614 (s), 1504 (m), 1373 (m), 793 (m), 752cm-1 (m). Crystal data from single-crystal diffraction studies for PCN-523 (Supporting Information Section(6). C106H64O32Hf6, Mr=2920.51, tetragonal, space group I4/m, a=b=21.04(2), c=40.18(4), V=17784(31)3, Z=2, total reflections=94860, unique reflections=8873, Rint=0.0705, GOF=1.004, R1[F0>4s(F0)]=0.0777, wR2[all data]=0.1740.", "data": {"compound name": "PCN-523", "metal source": "HfCl4", "metal amount": "75 mg", "linker": "H4L", "linker amount": "50 mg", "modulator": "benzoic acid", "modulator amount or volume": "1750 mg", "solvent": "N,N'-diethylformamide", "solvent volume": "8.5 mL", "reaction temperature": "120 °C", "reaction time": "24 h"}}
