Repository: USTC-KnowledgeComputingLab/SciBrain-Chem

# KALE-LM-Chem

This is the official code repository for *KALE-LM-Chem*.

For certain complex testing tasks, we modified part of the code for better evaluation.

- Paper: https://arxiv.org/abs/2409.18695
- Models:
  - Llama3-KALE-LM-Chem-8B: [https://huggingface.co/USTC-KnowledgeComputingLab/Llama3-KALE-LM-Chem-8B](https://huggingface.co/USTC-KnowledgeComputingLab/Llama3-KALE-LM-Chem-8B)
  - Llama3-KALE-LM-Chem-1.5-8B: [https://huggingface.co/USTC-KnowledgeComputingLab/Llama3-KALE-LM-Chem-1.5-8B](https://huggingface.co/USTC-KnowledgeComputingLab/Llama3-KALE-LM-Chem-1.5-8B)

## Cite Our Work

```text
@article{dai2024kale,
  title={KALE-LM: Unleash The Power Of AI For Science Via Knowledge And Logic Enhanced Large Model},
  author={Dai, Weichen and Chen, Yezeng and Dai, Zijie and Huang, Zhijie and Liu, Yubo and Pan, Yixuan and Song, Baiyang and Zhong, Chengli and Li, Xinhe and Wang, Zeyu and others},
  journal={arXiv preprint arXiv:2409.18695},
  year={2024}
}
```

File: eval/IE/data_mof.jsonl (part 1 of 19)
{"paragraph": "Synthesis of Cu2(pzdc)2(pyz)·2H2O (hydrated complex 1). A mixture of Na2pzdc(0.21 g, 1.00 mmol) and pyz (1.0 g, 12.5 mmol) dissolved in H2O/EtOH(1:1, 100 ml) was slowly added to the H2O solution (100 ml) containingCu(ClO4)2·6H2O (0.37 g, 1.00 mmol) at room temperature. After stirring forone day, the resultant precipitate was filtered, washed with H2O and methanol,and dried under reduced pressure27. Elemental analysis for C16H12Cu2N6O10 isas follows. Calculated: C, 33.40; H, 2.10; N, 14.61. Found: C, 32.78; H, 1.57; N,14.34.", "data": {"compound name": "Cu2(pzdc)2(pyz)·2H2O", "metal source": "Cu(ClO4)2·6H2O", "metal amount": "0.37 g, 1.00 mmol", "linker": "Na2pzdc | pyz", "linker amount": "0.21 g, 1.00 mmol | 1.0 g, 12.5 mmol", "modulator": "NaN", "modulator amount or volume": "NaN", "solvent": "H2O/EtOH | H2O", "solvent volume": "1:1, 100 ml | 100 ml", "reaction temperature": "room temperature", "reaction time": "one day"}}
{"paragraph": "Synthesis of Compounds. Zn3(OH)2(BPDC)2·(DEF)4(H2O)2: MOF-69A. A solid mixture of Zn(NO3)2·6H2O (24.6 mg, 0.083 mmol) and 4,4‘-biphenyldicarboxylic acid (H2BPDC) (10 mg, 0.041 mmol) was dissolved in a 20 mL vial containing DEF (12 mL), 30% H2O2 (0.40 mL), and CH3NH2 (0.20 mL, 70.3 mM in DMF). The mixture was allowed to stand in a capped vial for 7 d at room temperature. Colorless crystals of MOF-69A were collected and air-dried (21 mg, 86.1% yield based on H2BPDC).", "data": {"compound name": "Zn3(OH)2(BPDC)2·(DEF)4(H2O)2: MOF-69A", "metal source": "Zn(NO3)2·6H2O", "metal amount": "24.6 mg, 0.083 mmol", "linker": "4,4‘-biphenyldicarboxylic acid (H2BPDC)", "linker amount": "10 mg, 0.041 mmol", "modulator": "30% H2O2 | CH3NH2", "modulator amount or volume": "0.40 mL | 0.20 mL, 70.3 mM in DMF", "solvent": "DEF", "solvent volume": "12 mL", "reaction temperature": "room temperature", "reaction time": "7 d"}}
{"paragraph": "MOF-69B. A solid mixture of Zn(NO3)2·6H2O (24.6 mg, 0.083 mmol) and 2,6-naphthalenedicarboxylic acid (H2NDC) (8.9 mg, 0.041 mmol) was dissolved in a 20 mL vial containing DEF (12 mL), 30% H2O2 (0.40 mL), and CH3NH2 (0.20 mL, 70.3 mM in DMF). The mixture was allowed to stand in a capped vial for 7 d at room temperature. Colorless crystals of MOF-69B werecollected and air-dried (18 mg, 80.4% yield based on H2NDC).", "data": {"compound name": "MOF-69B", "metal source": "Zn(NO3)2·6H2O", "metal amount": "24.6 mg, 0.083 mmol", "linker": "2,6-naphthalenedicarboxylic acid (H2NDC)", "linker amount": "8.9 mg, 0.041 mmol", "modulator": "30% H2O2 | CH3NH2", "modulator amount or volume": "0.40 mL | 0.20 mL, 70.3 mM in DMF", "solvent": "DEF", "solvent volume": "12 mL", "reaction temperature": "room temperature", "reaction time": "7 d"}}
{"paragraph": "MOF-69C. In a 20 mL vial, a solidmixture of 1,4-benzenedicarboxylic acid (1,4-BDC) (33.0 mg, 0.199mmol) and Zn(NO3)2·6H2O (177 mg, 0.596 mmol) was dissolved in DEF (4.883 mL). Deionized H2O (0.117 mL) was added to the reactionsolution, and the vial was capped and heated for 15 h in a 100 °C isotemp oven. The vial, containing colorless rodlike crystals (67 mg,89% yield based on H2BDC), was removed from the oven while hot.The crystals were collected and washed with DEF (3 mL  3).", "data": {"compound name": "MOF-69C", "metal source": "Zn(NO3)2·6H2O", "metal amount": "177 mg, 0.596 mmol", "linker": "1,4-benzenedicarboxylic acid (1,4-BDC)", "linker amount": "33.0 mg, 0.199mmol", "modulator": "NaN", "modulator amount or volume": "NaN", "solvent": "DEF | Deionized H2O", "solvent volume": "4.883 mL | 0.117 mL", "reaction temperature": "100 °C", "reaction time": "15 h"}}
{"paragraph": "MOF-70. In a 20 mL vial, lead(II) nitrate (60 mg, 0.181 mmol) and 1,4-benzenedicarboxylic acid (H2BDC) (30 mg, 0.181 mmol) were dissolved in DMF (1 mL) andthen diluted with ethanol (9 mL). To this solution was added hydrogen peroxide aqueous solution (30%) (0.1 mL) to give a clear colorlesssolution. Eight vials of this solution were placed along the perimeter of a big container. Triethylamine (0.4 mL) (TEA) was added to DMF (5 mL) and then placed in a vial in the center of the big container. The container was covered, and the TEA solution was allowed to diffuse into the solutions containing Pb(NO3)2 and H2BDC. After 1 week,colorless crystals were produced, collected, and washed with ethanol and DMF mixed solution (90% ethanol, 10% DMF). The crystals became opaque upon exposure to air.", "data": {"compound name": "MOF-70", "metal source": "lead(II) nitrate", "metal amount": "60 mg, 0.181 mmol", "linker": "1,4-benzenedicarboxylic acid (H2BDC)", "linker amount": "30 mg, 0.181 mmol", "modulator": "hydrogen peroxide aqueous solution (30%)", "modulator amount or volume": "0.1 mL", "solvent": "DMF | ethanol", "solvent volume": "1 mL | 9 mL", "reaction temperature": "NaN", "reaction time": "1 week"}}
{"paragraph": "MOF-71. A solid mixture of Co(NO3)2·6H2O (40 mg, 0.137 mmol) and 1,4-benzenedicarboxylic acid (23 mg, 0.137 mmol) was dissolved in DMF (1 mL) and absolute EtOH (0.25 mL). The sealed reaction tube was heated for 15 h in a 100 °C isotemp oven.The tube, containing pink blocklike crystals and purple hexagonalplatelike crystals, was removed from the oven while hot. The mixtureof crystals was collected and washed with DMF (3 mL  3). The twocrystalline phases were separated by density (CHBr3/CH2Cl2), and thepink blocklike crystals (17 mg, 84% based on H2BDC) were characterized.", "data": {"compound name": "MOF-71", "metal source": "Co(NO3)2·6H2O", "metal amount": "40 mg, 0.137 mmol", "linker": "1,4-benzenedicarboxylic acid", "linker amount": "23 mg, 0.137 mmol", "modulator": "NaN", "modulator amount or volume": "NaN", "solvent": "DMF | EtOH", "solvent volume": "1 mL | 0.25 mL", "reaction temperature": "100 °C", "reaction time": "15 h"}}
{"paragraph": "MOF-72. A solid mixture of 1,3-benzenedicarboxylic acid (H2-1,3-BDC) (24 mg, 0.145 mmol) and Cd(NO3)2·4H2O (22.20 mg, 0.072 mmol) was dissolved in DMF (1 mL).The resulting solution was transferred into a Pyrex tube by pipet. Tothe solution was added a CH3NH2/H2O/DMF solution (0.1 mL) preparedby diluting 40% aqueous CH3NH2 (1 mL) with DMF (50 mL). Thetube was frozen in a N2(l) bath, evacuated (200 mTorr), flame-sealed,and heated to 140 °C at a rate of 5 °C/min for 50 h and then cooled toroom temperature at a rate of 2 °C/min. Colorless rod-shaped crystalsof the product were formed, collected, washed with DMF (3 mL  3),and air-dried (24 mg, 31% based on H2-1,3-BDC).", "data": {"compound name": "MOF-72", "metal source": "Cd(NO3)2·4H2O", "metal amount": "22.20 mg, 0.072 mmol", "linker": "1,3-benzenedicarboxylic acid (H2-1,3-BDC)", "linker amount": "24 mg, 0.145 mmol", "modulator": "40% aqueous CH3NH2", "modulator amount or volume": "1 mL", "solvent": "DMF | DMF", "solvent volume": "1 mL | 50 mL", "reaction temperature": "140 °C at a rate of 5 °C/min", "reaction time": "50 h"}}
{"paragraph": "MOF-73. A solid mixture of 1,4-benzenedicarboxylicacid (H2BDC) (17 mg, 0.102 mmol) and Mn(ClO4)2·6H2O (108 mg, 0.298 mmol) was dissolved in DEF (2.0 mL). This solutionwas decanted into a Pyrex tube which was then frozen in a N2(l) bath, evacuated (200 mTorr), flame-sealed, and heated for 48 h in a 100 °C isotemp oven. The tube, containing colorless rhombus-shaped blockcrystals, was removed from the oven while hot. The crystals werewashed with DEF (3 mL  3) and air-dried to yield pure product (7mg, 21.4% based on H2BDC).", "data": {"compound name": "MOF-73", "metal source": "Mn(ClO4)2·6H2O", "metal amount": "108 mg, 0.298 mmol", "linker": "1,4-benzenedicarboxylicacid (H2BDC)", "linker amount": "17 mg, 0.102 mmol", "modulator": "NaN", "modulator amount or volume": "NaN", "solvent": "DEF", "solvent volume": "2.0 mL", "reaction temperature": "100 °C", "reaction time": "48 h"}}
{"paragraph": "MOF-74. A solid mixture of 2,5-dihydroxy-1,4-benzenedicarboxylic acid (H2-DHBDC) (0.019 g, 0.096 mmol) and zinc nitrate tetrahydrate, Zn(NO3)2·4(H2O) (0.053 mg, 0.203 mmol), was dissolved in DMF (2.0 mL), 2-propanol (0.1 mL), and water (0.1 mL) and placed in a Pyrex tube which was then frozen in aN2(l) bath, evacuated (200 mTorr), flame-sealed, and heated to 105 °C at a rate of 2.0 °C/min for 20 h and then cooled to room temperatureat a rate of 2.0 °C/min. Yellow needle crystals were produced whichwere dried in air after washing with DMF and ethanol (26 mg, yield51% based on H2-DHBDC).", "data": {"compound name": "MOF-74", "metal source": "Zn(NO3)2·4(H2O)", "metal amount": "0.053 mg, 0.203 mmol", "linker": "2,5-dihydroxy-1,4-benzenedicarboxylic acid (H2-DHBDC)", "linker amount": "0.019 g, 0.096 mmol", "modulator": "NaN", "modulator amount or volume": "NaN", "solvent": "DMF | 2-propanol | water", "solvent volume": "2.0 mL | 0.1 mL | 0.1 mL", "reaction temperature": "105 °C at a rate of 2.0 °C/min", "reaction time": "20 h"}}
{"paragraph": "MOF-75. A solid mixture of Tb(NO3)3·5H2O (109 mg, 0.251 mmol) and 2,5-thiophenedicarboxylic acid (H2-TDC) (11.5 mg, 0.067 mmol) was dissolved in DMF (1 mL). 2-Propanol(1.5 mL) was added to the DMF solution. The resulting solution wastransferred with a pipet into a Pyrex tube, frozen in a N2(l) bath,evacuated (200 mTorr), and flame-sealed. The sealed reaction tube washeated to 85 °C at a rate of 2 °C/min for 15 h and then cooled to roomtemperature at a rate of 2 °C/min to yield colorless polyhedral crystals(30.6 mg, 84% based on H2TDC).", "data": {"compound name": "MOF-75", "metal source": "Tb(NO3)3·5H2O", "metal amount": "109 mg, 0.251 mmol", "linker": "2,5-thiophenedicarboxylic acid (H2-TDC)", "linker amount": "11.5 mg, 0.067 mmol", "modulator": "NaN", "modulator amount or volume": "NaN", "solvent": "DMF | 2-Propanol", "solvent volume": "1 mL | 1.5 mL", "reaction temperature": "85 °C at a rate of 2 °C/min", "reaction time": "15 h"}}
{"paragraph": "MOF-76. To a solvothermal vessel were added H3BTC (0.020 g, 0. 10 mmol), Tb(NO3)3·5H2O (0.120 g, 0.28 mmol), DMF (4 mL), ethanol (4 mL), and H2O (3.2 mL), respectively.The vessel was sealed and heated to 80 °C at a rate of 2 °C/min for 24 h and then cooled to room temperature at a rate of 1 °C/min. Needlelikecolorless crystals of the product were formed and collected by filtration(35 mg, 78% yield based on H3BTC).", "data": {"compound name": "MOF-76", "metal source": "Tb(NO3)3·5H2O", "metal amount": "0.120 g, 0.28 mmol", "linker": "H3BTC", "linker amount": "0.020 g, 0. 10 mmol", "modulator": "NaN", "modulator amount or volume": "NaN", "solvent": "DMF | ethanol | H2O", "solvent volume": "4 mL | 4 mL | 3.2 mL", "reaction temperature": "80 °C at a rate of 2 °C/min", "reaction time": "24 h"}}
{"paragraph": "MOF-77. To a solvothermal vessel were added adamantane tetracarboxylic acid (H4ATC) (0.048 g, 0.15 mmol), Zn(NO3)2·6H2O (0.140 g, 0.47 mmol), and H2O (4 mL), respectively. The vessel was sealed and heated to 185 °C at a rate of 5 °C/min for 40 h and then cooled to room temperature at a rate of 2 °C/min. Tetragonal colorless crystals of the product were formed and collected by filtration, yielding 0.058 g (86% yield based on H4ATC).", "data": {"compound name": "MOF-77", "metal source": "Zn(NO3)2·6H2O", "metal amount": "0.140 g, 0.47 mmol", "linker": "adamantane tetracarboxylic acid (H4ATC)", "linker amount": "0.048 g, 0.15 mmol", "modulator": "NaN", "modulator amount or volume": "NaN", "solvent": "H2O", "solvent volume": "4 mL", "reaction temperature": "185 °C at a rate of 5 °C/min", "reaction time": "40 h"}}
{"paragraph": "MOF-78. H2HPDC (0.018 g, 0.06 mmol) was dissolved in DMF (7.0 mL) and EtOH (2.0 mL). Todeprotonate the acid, 0.10 mL of a triethylamine/ethanol solution (5.0% v/v) was added to the organic solution and sonicated (1 min). Co(NO3)2·6H2O (0.060 g, 0.21 mmol) was dissolved in water (1.0 mL), whichwas poured into the mixed solution, and the whole solution was mixedusing a sonicator (1 min). The resulting clear pink solution was placedin a solvothermal vessel which was sealed and heated to 85 °C for 24 h and cooled to room temperature at a rate of 1.0 °C/min. Rectangularpink crystals were produced which were dried in air after washing withDMF and acetone (0.024 g, 77% based on one acid).", "data": {"compound name": "MOF-78", "metal source": "Co(NO3)2·6H2O", "metal amount": "0.060 g, 0.21 mmol", "linker": "H2HPDC", "linker amount": "0.018 g, 0.06 mmol", "modulator": "triethylamine/ethanol solution (5.0% v/v)", "modulator amount or volume": "0.10 mL", "solvent": "DMF | EtOH", "solvent volume": "7.0 mL | 2.0 mL", "reaction temperature": "85 °C", "reaction time": "24 h"}}
{"paragraph": "MOF-79. H2HPDC (0.018 g, 0.061 mmol) and Cd(NO3)2·4H2O (0.055 g, 0.18 mmol) were suspended in water (2.0 mL), CH3OH (3.0 mL), and 1-cylcohexyl-2-pyrrolidinone(CHP) (3.0 mL), and the resulting mixture was dispersed by sonication(1 min). The heterogeneous mixture was placed in a solvothermal vesselwhich was sealed and heated to 130 °C at a rate of 2.0 °C/min for 20 h and then cooled to room temperature at a rate of 2.0 °C/min.Rectangular pale yellow crystals were produced which were dried inair after washing with DMF and ethanol (0.026 g, yield 52% basedH2TPDC).", "data": {"compound name": "MOF-79", "metal source": "Cd(NO3)2·4H2O", "metal amount": "0.055 g, 0.18 mmol", "linker": "H2HPDC", "linker amount": "0.018 g, 0.061 mmol", "modulator": "1-cylcohexyl-2-pyrrolidinone(CHP)", "modulator amount or volume": "3.0 mL", "solvent": "water | CH3OH", "solvent volume": "2.0 mL | 3.0 mL", "reaction temperature": "130 °C at a rate of 2.0 °C/min", "reaction time": "20 h"}}
{"paragraph": "MOF-80. H2PDC (0.010 g, 0.034 mmol) and Tb(NO3)3·5H2O (0.056 g, 0.129 mmol) weresuspended in water (2.0 mL), ethanol (4.0 mL), and DMF (4.0 mL),and the resulting mixture was dispersed by sonication (1 min). Theheterogeneous mixture was placed in a solvothermal vessel which wassealed and heated at a rate of 2.0 °C/min to 80 °C for 24 h and thencooled to room temperature at a rate of 1.0 °C/min. Rectangular paleyellow crystals were produced which were dried in air after washingwith DMF and ethanol (0.013 g, 73% based on one acid).\"", "data": {"compound name": "MOF-80", "metal source": "Tb(NO3)3·5H2O", "metal amount": "0.056 g, 0.129 mmol", "linker": "H2PDC", "linker amount": "0.010 g, 0.034 mmol", "modulator": "NaN", "modulator amount or volume": "NaN", "solvent": "water | ethanol | DMF", "solvent volume": "2.0 mL | 4.0 mL | 4.0 mL", "reaction temperature": "a rate of 2.0 °C/min to 80 °C", "reaction time": "24 h"}}
{"paragraph": "Synthesis of MIL-101 A solution containing 6.00 g (15 mmol) Cr(NO3)3·9 H2O, 3.76 g (23 mmol), 1,4-benzene dicarboxylic acid (H2BDC), 0.75 ml of hydrofluoric acid (38-40 % in water) and 75 ml H2O was introduced in a 250-ml Teflon-liner. The mixture was placed in an autoclave and was heated to 493 K for 9 h. After cooling, the reaction mixture was filtered trough a large pore fritted glass filter (G 1) to eliminate excess of recrystallised terephthalic acid. The product was separated from water by using a small pore fritted glas filter (G 4). Finally, the solid was dried at 423 K, first in air for 4 h and at reduced pressure over night to obtain activated, fine powdered MIL-101.", "data": {"compound name": "MIL-101", "metal source": "Cr(NO3)3·9 H2O", "metal amount": "6.00 g, 15 mmol", "linker": "1,4-benzene dicarboxylic acid (H2BDC)", "linker amount": "3.76 g, 23 mmol", "modulator": "hydrofluoric acid (38-40 % in water)", "modulator amount or volume": "0.75 ml", "solvent": "H2O", "solvent volume": "75 ml", "reaction temperature": "493 K", "reaction time": "9 h"}}
{"paragraph": "Synthesis of MOF-5.19 Zn(NO3)2·4H2O (8.3200 g, 31.824 mmol) and H2bdc (1.7600 g, 10.594 mmol) weredissolved in DEF (100 cm3). The solution was heated to 100 °C in a Teflon-lined stainless-steel autoclave at a rate of1.5 °C min-1 for 20 h and then cooled to room temperatureat a rate of 0.5 °C min-1. The solutions were filtered off inargon flow, and the clear block crystals were washed in DMFand exchanged with dry CHCl3 thrice in three days. Finally,the material was evacuated for 12 h to remove chloroformmolecules and stored in a glovebox", "data": {"compound name": "MOF-5", "metal source": "Zn(NO3)2·4H2O", "metal amount": "8.3200 g, 31.824 mmol", "linker": "H2bdc", "linker amount": "1.7600 g, 10.594 mmol", "modulator": "NaN", "modulator amount or volume": "NaN", "solvent": "DEF", "solvent volume": "100 cm3", "reaction temperature": "100 °C", "reaction time": "20 h"}}
{"paragraph": "MOF-5: Zn4O(C8H4O4)3. Terephthalic acid (3 g, 2 × 10-2 mol) and Zn(NO3)2·4H2O (14 g, 5.4 × 10-2 mol) were dissolved in 300 ml of diethylformamide in a 500-ml jar with sonication. The jar wascapped tightly and placed in a 100°C oven for 3 days. The motherliquor was decanted, and the large yellow crystalline product waswashed with diethylformamide and then HPLC-grade (pentene stabilized) chloroform. The product was immersed in chloro form, which was decanted and replaced with fresh chloroformtwice over 3 days. Product was evacuated to dryness and heatedunder vacuum to 120°C for 17 h. The sample was backfilled andstored under nitrogen. The Brunauer, Emmett, and Teller(BET) surface area was measured to be 2,205 m2/g.", "data": {"compound name": "MOF-5: Zn4O(C8H4O4)3", "metal source": "Zn(NO3)2·4H2O", "metal amount": "14 g, 5.4 × 10-2 mol", "linker": "Terephthalic acid", "linker amount": "3 g, 2 × 10-2 mol", "modulator": "NaN", "modulator amount or volume": "NaN", "solvent": "diethylformamide", "solvent volume": "300 ml", "reaction temperature": "100°C", "reaction time": "3 days"}}
{"paragraph": "IRMOF-3: Zn4O(C8H5NO4)3. 2-Aminoterephthalic acid (5.96 g, 3.29 × 10-2 mol) and Zn(NO3)2·4H2O (37.47 g, 1.43 × 10-1 mol) weredissolved in 800 ml of diethylformamide in a 1-liter jar withsonication. The jar was capped tightly and placed in a 100°C ovenovernight ( 15 h). The mother liquor was decanted, and thelarge brown crystalline product was washed with diethylform amide and then HPLC-grade (pentene-stabilized) chloroform.The product was immersed in chloroform, which was decantedand replaced with fresh chloroform twice over 3 days. Theproduct was evacuated to dryness and heated under vacuum to120°C for 23 h. The sample was backfilled and stored undernitrogen. The BET surface area was measured to be 1,568 m2/g.", "data": {"compound name": "IRMOF-3: Zn4O(C8H5NO4)3", "metal source": "Zn(NO3)2·4H2O", "metal amount": "37.47 g, 1.43 × 10-1 mol", "linker": "2-Aminoterephthalic acid", "linker amount": "5.96 g, 3.29 × 10-2 mol", "modulator": "NaN", "modulator amount or volume": "NaN", "solvent": "diethylformamide", "solvent volume": "800 ml", "reaction temperature": "100°C", "reaction time": "overnight"}}
{"paragraph": "MOF-74: Zn2(C8H2O6). 2,5-Dihydroxyterephthalic acid (1.00 g, 5.05 × 10-3 mol) and Zn(NO3)2·4H2O (4.50 g, 1.72 × 10-2 mol)were dissolved in 100 ml of dimethylformamide in a 400-ml jarwith sonication. Five milliliters of water were added, followed byadditional sonication. The jar was capped tightly and placed ina 110°C oven for 20 h. The mother liquor was decanted, and theyellow crystalline product was washed three times with dimeth ylformamide and then three times with methanol. The productwas immersed in methanol, which was decanted and replacedwith fresh methanol three times over 4 days. The product wasevacuated to dryness and heated under vacuum to 150°C 1 h,held at 150°C for 10 h, heated to 265°C over 1 h, and held for 12 h.The sample was backfilled and stored under nitrogen. The BETsurface area of the sample was measured to be 632 m2/g.", "data": {"compound name": "MOF-74: Zn2(C8H2O6)", "metal source": "Zn(NO3)2·4H2O", "metal amount": "4.50 g, 1.72 × 10-2 mol", "linker": "2,5-Dihydroxyterephthalic acid", "linker amount": "1.00 g, 5.05 × 10-3 mol", "modulator": "NaN", "modulator amount or volume": "NaN", "solvent": "dimethylformamide", "solvent volume": "100 ml", "reaction temperature": "110°C", "reaction time": "20 h"}}
{"paragraph": "MOF-177: Zn4O(C27H15O6)2. Benzene-1,3,5-tris(4-benzoic acid) (2.0g, 4.6 × 10-3 mol) and Zn(NO3)2·4H2O (7.2 g, 2.8 × 10-2 mol)were dissolved in 200 ml of diethylformamide in a 500-ml jar. The jar was capped tightly and placed in a 100°C oven for 24 h. Themother liquor was decanted, and the colorless crystalline prod uct was washed with dimethylformamide and immersed inHPLC-grade (pentene-stabilized) chloroform, which was de canted and replaced with fresh chloroform three times over 4days. Solvent was decanted from the product, which was placedin a Schlenk flask. The opening of the flask was cracked slightlyto vacuum (just enough to see a pressure change on the Schlenkline) and left for 12 h. It was then opened slightly more and leftfor 12 h. It was then opened fully to vacuum and left for 24 h atroom temperature. The sample was backfilled and stored undernitrogen. The BET surface area of the sample was measured tobe 3,875 m2/g.", "data": {"compound name": "MOF-177: Zn4O(C27H15O6)2", "metal source": "Zn(NO3)2·4H2O", "metal amount": "7.2 g, 2.8 × 10-2 mol", "linker": "Benzene-1,3,5-tris(4-benzoic acid)", "linker amount": "2.0g, 4.6 × 10-3 mol", "modulator": "NaN", "modulator amount or volume": "NaN", "solvent": "diethylformamide", "solvent volume": "200 ml", "reaction temperature": "100°C", "reaction time": "24 h"}}
{"paragraph": "MOF-199: Cu2(C9H3O6)4/3. Trimesic acid (5.00 g, 2.38 × 10-2 mol)and Cu(NO3)2·2.5H2O (10.01 g, 4.457 × 10-2 mol) were dis solved in 85 ml of dimethylformamide in a 400-ml jar bysonication. Eighty-five milliliters of ethanol was added, followedby sonication. Eighty-five milliliters of water was added, followedby sonication. The jar was capped tightly and placed in an 85°C oven for 24 h. Sky-blue powdered product was filtered, washedwith dimethylformamide and ethanol, and immersed in dichlo romethane, which was decanted and replaced with fresh dichlo romethane three times over 4 days. Product was evacuated todryness and heated under vacuum to 170°C until color was deeppurple ( 2 days). The sample was backfilled and stored undernitrogen. The BET surface area of the sample was measured tobe 1,264 m2/g.", "data": {"compound name": "MOF-199: Cu2(C9H3O6)4/3", "metal source": "Cu(NO3)2·2.5H2O", "metal amount": "10.01 g, 4.457 × 10-2 mol", "linker": "Trimesic acid", "linker amount": "5.00 g, 2.38 × 10-2 mol", "modulator": "NaN", "modulator amount or volume": "NaN", "solvent": "dimethylformamide | ethanol | water", "solvent volume": "85 ml | Eighty-five milliliters | Eighty-five milliliters", "reaction temperature": "85°C", "reaction time": "24 h"}}
{"paragraph": "IRMOF-62: Zn4O(C18H8O4)3. Diacetylene-1,4-bis-(4-benzoic acid)(20.28 g, 6.986 × 10-2 mol) and Zn(CH3CO2)2·2H2O (30.35 g, 1.383 × 10-1 mol) were stirred in 1.5 L of dimethylformamide at room temperature for 10 h. Off-white powdered product wasfiltered, washed with dimethylformamide and dichloromethane,and immersed in dichloromethane. The product was filtered,washed with dichloromethane, and immersed in dichlorometh ane daily for 3 days. The product was evacuated at roomtemperature for 18 h and then at 150°C for 27 h. The sample wasbackfilled and stored under nitrogen. The BET surface area ofthe sample was measured to be 1,814 m2/g.", "data": {"compound name": "IRMOF-62: Zn4O(C18H8O4)3", "metal source": "Zn(CH3CO2)2·2H2O", "metal amount": "30.35 g, 1.383 × 10-1 mol", "linker": "Diacetylene-1,4-bis-(4-benzoic acid)", "linker amount": "20.28 g, 6.986 × 10-2 mol", "modulator": "NaN", "modulator amount or volume": "NaN", "solvent": "dimethylformamide", "solvent volume": "1.5 L", "reaction temperature": "room temperature", "reaction time": "10 h"}}
{"paragraph": "Synthesis of ZIF-95. A solid mixture of zinc(II) nitrate tetrahydrate (Zn(NO3)2·4H2O, 1.044 g, 4.0 mmol) and cbIM (C7H5N2Cl, 6.106 g, 40.0 mmol) was dissolved in 295 ml DMF and 5 ml H2O in a 500 ml container. The container was capped and heated at 120 °C for 72 h to give light yellow plate crystals. The reaction mixture was allowed to cool gradually to room temper ature and crystals were washed with DMF and dried in air (yield: 1.103 g, 75% based on Zn(NO3)2·4H2O). Elemental microanalysis for Zn(cbIM)2 ; C14H8N4Cl2Zn1, calculated based on framework only (%): C, 45.63; H, 2.19; N, 15.20; Cl, 19.24; Zn, 17.74. Found (%): C, 46.06; H, 2.40; N, 14.38; Cl, 19.13; Zn, 18.17. FT-IR (KBr, 4,000–400 cm21 ): 3,426(br), 3,080(w), 2,935(w), 2,860(w), 1,671(vs), 1,612(m), 1,566(w), 1,475(vs), 1,393(m), 1,347(s), 1,291(s), 1,261(m), 1,240(m), 1,194(m), 1,130(w), 1,104(m), 1,067(m), 1,011(w), 930(m), 853(m), 807(s), 726(m), 655(m), 599(m), 488(m), 431(m).", "data": {"compound name": "ZIF-95", "metal source": "zinc(II) nitrate tetrahydrate (Zn(NO3)2·4H2O)", "metal amount": "1.044 g, 4.0 mmol", "linker": "cbIM (C7H5N2Cl)", "linker amount": "6.106 g, 40.0 mmol", "modulator": "NaN", "modulator amount or volume": "NaN", "solvent": "DMF | H2O", "solvent volume": "295 ml | 5 ml", "reaction temperature": "120 °C", "reaction time": "72 h"}}
{"paragraph": "Synthesis of ZIF-100. Under a dry nitrogen atmosphere a solid mixture of zinc(II) trifluoromethanesulphonate (Zn(O3SCF3)2, 1.453 g, 4.0 mmol) and cbIM (6.103 g, 40.0 mmol) was dissolved in anhydrous DMF (270 ml) in a 500 ml container. Subsequently, H2O (5.8 ml) was added, the container capped and heated in an isothermal oven at 120 °C for 48 h to give dark yellow cubic crystals. The reaction mixture was allowed to cool naturally to room temperature and the crystals were washed with DMF and dried in air. Yield: 1.012 g, 70.5% based on Zn(O3SCF3)2. Elemental microanalysis for Zn20(cbIM)39(OH) ; C273H157N78O1Cl39Zn20, calculated based on framework only (%): C, 45.31; H, 2.19; N, 15.10; Cl, 19.11; Zn, 18.07. Found (%): C, 45.11; H, 2.18; N, 14.79; Cl, 19.19; Zn, 18.93. FT-IR (KBr, 4,000–400 cm21 ): 3,430(br), 3,080(m), 2,931(m), 2,860(w), 1,668(vs), 1,612(s), 1,576(m), 1,573(w), 1,475(vs), 1,437(m), 1,415(w), 1,342(s), 1,286(s), 1,256(m), 1,240(s), 1,195(s), 1,134(m),", "data": {"compound name": "ZIF-100", "metal source": "zinc(II) trifluoromethanesulphonate (Zn(O3SCF3)2)", "metal amount": "1.453 g, 4.0 mmol", "linker": "cbIM", "linker amount": "6.103 g, 40.0 mmol", "modulator": "NaN", "modulator amount or volume": "NaN", "solvent": "anhydrous DMF | H2O", "solvent volume": "270 ml | 5.8 ml", "reaction temperature": "120 °C", "reaction time": "48 h"}}
{"paragraph": "1.1 Al-PMOF 1 Al2(OH)2(H2Porph)(guests)100 mg (0.126 mmol) of 5,10,15,20-tetrakis(4-carboxyphenyl) porphyrin and 60 mg ( 0.25 mmol) of AlCl3·6H2O were introduced into 10 mL of deionised water. The suspension was stirred for 10 minutes at room temperature and then introduced into a 40 mL Teflon lined autoclave and heated at 180°C for 16 hours. The solution was allowed to cool with a cooling rate 1.5°C per minute. The solid was recovered by centrifugation, washed 3 times with DMF (3 × 80 mL) and once with acetone (1 × 80 mL) in order to remove the unreacted porphyrin. After drying, the MOF was obtained as a red solid in a 42% yield (50 mg of solid). As synthesized formula [AlOH]2(DMF3(H2O)2 calc: C 60.78 %, H 4.71% N 8.70% exp: C 60.79% H 4.71% N 8.39%.", "data": {"compound name": "Al-PMOF 1 Al2(OH)2(H2Porph)(guests)", "metal source": "AlCl3·6H2O", "metal amount": "60 mg, 0.25 mmol", "linker": "5,10,15,20-tetrakis(4-carboxyphenyl) porphyrin", "linker amount": "100 mg, 0.126 mmol", "modulator": "NaN", "modulator amount or volume": "NaN", "solvent": "deionised water", "solvent volume": "10 mL", "reaction temperature": "180°C", "reaction time": "16 hours"}}
{"paragraph": "PCN-124: To a mixed solvent of dimethylacetamide (DMA, 12 mL) and water (3 mL) in a 20 mL scintillation vial was added H4PDAI (40 mg, 0.081 mmol), Cu(NO3)2·2.5H2O (120 mg, 0.016 mmol), and HBF4 (48% in water, 30 drops). The vial was capped and allowed to sit in a 75 °C oven for 2 days. Green block crystals of PCN-124 were collected (41 mg, 80 % yield) by filtration. IR: 3053, 1546, 1369, 1284, 1112, 908, 773, 734, 678, 601 cm-1. See Figure S7. Elemental analysis (% calc/found): C: 43.6/42.8 N: 6.6/5.0 H: 1.7/4.2. PXRD and TGA of PCN 124 are shown below.", "data": {"compound name": "PCN-124", "metal source": "Cu(NO3)2·2.5H2O", "metal amount": "120 mg, 0.016 mmol", "linker": "H4PDAI", "linker amount": "40 mg, 0.081 mmol", "modulator": "HBF4 (48% in water)", "modulator amount or volume": "30 drops", "solvent": "dimethylacetamide (DMA) | water", "solvent volume": "12 mL | 3 mL", "reaction temperature": "75 °C", "reaction time": "2 days"}}
{"paragraph": "Synthetic Procedures: Table S2. Organic Ligands and synthesis procedures used for each materialMaterial UiO-66 UiO-66-NO2 UiO-66-NH2 UiO-66-1,4-Naph UiO-66-2,5-(OMe)2 Image O OHHO OO OHHO ON+O-ONH2O OHHO OO OHHO OOOO OHHO OChemical Name Terephthalic Acid 2-Nitro Terephthalic Acid 2-Amino Terephthalic Acid 1,4-Naphthalene Dicarboxylic Acid 2,5-Dimethoxy Terephthalic Acid Organic Linker 0.35 mmol 0.35 mmol 0.35 mmol 0.35 mmol 0.35 mmolZrCl4 0.35 mmol 0.35 mmol 0.368 mmol 0.35 mmol 0.35 mmolDMF 4 mL 4 mL 4 mL 4 mL 4 mLAcetic Acid 0 mL 0 mL 0 mL 0 mL 0.6 mLTemperature 120 °C 120 °C 120 °C 120 °C 110 °CTime 24 hr 24 hr 24 hr 24 hr 48 hr", "data": {"compound name": "UiO-66", "metal source": "ZrCl4", "metal amount": "0.35 mmol", "linker": "Terephthalic Acid", "linker amount": "0.35 mmol", "modulator": "NaN", "modulator amount or volume": "NaN", "solvent": "DMF", "solvent volume": "4 mL", "reaction temperature": "120 °C", "reaction time": "24 hr"}}
{"paragraph": "Synthesis of UiO-67. ZrCl4 (24.5 mg, 0.105 mmol), glacial acetic acid (210 mg, 3.5 mmol), and H2bpydc (4,4’-biphenyl-dicarboxylic acid) (26 mg, 0.105 mmol) were placed in a scintillation vial with 4 mL dimethylformamide (DMF). The solids were dispersed via sonication for ~10 mins, followed by incubation at 120 °C for 24 h. After cooling, solids were collected by centrifugation at 6500 rpm for 15 min in a fixed angle rotor, and the solvent was decanted. The solids were washed with DMF (2 × 10 mL), followed by soaking in methanol (MeOH) for 3 d, and the solution was exchanged with fresh MeOH (10 mL) every 24 h. After 3 d of soaking, the solids were collected via centrifugation and dried under vacuum (yield: 35 mg, 94 % based on Zr).", "data": {"compound name": "UiO-67", "metal source": "ZrCl4", "metal amount": "24.5 mg, 0.105 mmol", "linker": "H2bpydc (4,4’-biphenyl-dicarboxylic acid)", "linker amount": "26 mg, 0.105 mmol", "modulator": "glacial acetic acid", "modulator amount or volume": "210 mg, 3.5 mmol", "solvent": "dimethylformamide (DMF)", "solvent volume": "4 mL", "reaction temperature": "120 °C", "reaction time": "24 h"}}
{"paragraph": "Synthesis of UiO-67-bpydc. ZrCl4 (24.5 mg, 0.105 mmol), glacial acetic acid (189 mg, 3.15 mmol), and H2bpydc (2,2’-bipyridine-5,5’-dicarboxylic acid) (26 mg, 0.105 mmol) were placed in a scintillation vial with 4 mL DMF. The solids were dispersed via sonication for ~10 mins, followed by incubation at 120 °C for 24 h. After cooling, solids were collected by centrifugation and the solvent was decanted. The solids were washed with DMF (2 × 10 mL), followed by soaking in methanol (MeOH) for 3 d, and the solution was exchanged with fresh MeOH (10 mL) every 24 h. After 3 d of soaking, the solids were collected via centrifugation and dried under vacuum (yield: 33 mg, 88 % based on Zr).Synthesis of UiO-67-bpydcx/bpdc1-x. Synthesis of mixed UiO-67-bpydcx/bpdc1-xwas synthesized with the same concentration (i.e. 0.105 mmol of ZrCl4 and 0.105 mmol of the total amount of organic ligands) and condition as UiO-67-bpydc, using an reactant solution with a molar ratio of x:(1-x):1:30 for H2bpydc/H2bpdc/ZrCl4/acetic acid in a scintillation vial with 4 mL DMF (Table S2). The solids were dispersed via sonication for ~10 mins, followed by incubation at 120 °C for 24 h. After cooling, solids were collected by centrifugation and the solvent was decanted. The solids were washed with DMF (2 × 10 mL), followed by soaking in MeOH for 3 d, and the solution was exchanged with freshC37 MeOH (10 mL) every 24 h. After 3 d of soaking, the solids were collected via centrifugation and dried under vacuum (yield: 35 mg, 94 % based on Zr)", "data": {"compound name": "UiO-67-bpydc", "metal source": "ZrCl4", "metal amount": "24.5 mg, 0.105 mmol", "linker": "H2bpydc (2,2’-bipyridine-5,5’-dicarboxylic acid)", "linker amount": "26 mg, 0.105 mmol", "modulator": "glacial acetic acid", "modulator amount or volume": "189 mg, 3.15 mmol", "solvent": "DMF", "solvent volume": "4 mL", "reaction temperature": "120 °C", "reaction time": "24 h"}}
{"paragraph": "Synthesis of Zrbtba 1. In a 40 mL clear glass Wheaton sample vial with a rubber-lined cap, anhydrous ZrCl4 (0.054 g, 0.23 mmol) and benzoic acid (2.400 g, 19.66 mmol) was dissolved in 12 mL of DMF using ultrasound bath for 30 min at 55 °C. The resulting solution was stored at room temperature for 15 minutes. To this clear solution btbaH4 (0.054 g, 0.070 mmol) was added and the resulting heterogeneous mixture was put in an ultrasound bath at room temperature for another 10 minutes. Finally, the vial was placed into an oven and heated with a ramp rate of 0.2 °C/minute to 120 °C for 96 hours followed by cooling to 25 °C at a rate of 0.5 °C / minute. Shiny cubic crystals of the compound 1 were found at the bottom and the walls of the vial at the end of the reaction. The product was isolated by filtration and cleaned with DMF (3× 30 mL). Yield: 0.100 g (19 %, based on btbaH4).", "data": {"compound name": "Zrbtba 1", "metal source": "ZrCl4", "metal amount": "0.054 g, 0.23 mmol", "linker": "btbaH4", "linker amount": "0.054 g, 0.070 mmol", "modulator": "benzoic acid", "modulator amount or volume": "2.400 g, 19.66 mmol", "solvent": "DMF", "solvent volume": "12 mL", "reaction temperature": "a ramp rate of 0.2 °C/minute to 120 °C", "reaction time": "96 hours"}}
{"paragraph": "e) Synthesis of Zrptba 2. In a 40 mL clear glass Wheaton sample vial with a rubber lined cap, anhydrous ZrCl4 (0.036 g, 0.15 mmol) and (1.600 g, 13.11 mmol) benzoic acid was dissolved in 8 mL of below given solvent/solvent mixture using an ultrasound bath for 30 minutes at 55 °C. The resulting solution was stored at room temperature for 30 minutes. To this clear solution 0.028 g (0.034 mmol) of ptbaH4 was added and the resulting heterogeneous mixture was put in an ultrasound bath at room temperature for another 10 minutes. The vial was tightly capped and put into an oven and heated with a ramp rate of 0.2 °C/minute to 120 °C for 72 hours followed by cooling to 25 °C at a rate of 0.5 °C/minute. Shiny orange red crystals of the compound 2 were found at the bottom and the walls of the vial at the end of the reaction. The product was isolated by filtration and cleaned with DMF (3 × 20 mL). Finally, the solid was dried under vacuum. The above reaction was carried out for following different solvent combinations to synthesize high purity 2. The above reaction was carried out for the following given solvent/solvent mixtures to synthesize high purity 2i) 8 mL of DMF(only); yield: 40 mg; impure from SEM and XRD data (Figure S4).ii) 4 mL of NMP(only); yield:~1 mg; very low yield.iii) 1 mL of NMP and 7 mL of DMF; yield: 60 mg; impure from SEM and XRD data (Figure S5).iv) 2 mL of NMP and 6 mL of DMF; yield: 50 mg; impure from SEM and XRD data (Figure S6).v) The optimal solvent mixture is 3 mL of NMP and 5 mL of DMF; yield: 55 mg (22% based on ptbaH4).", "data": {"compound name": "Zrptba 2", "metal source": "ZrCl4", "metal amount": "0.036 g, 0.15 mmol", "linker": "ptbaH4", "linker amount": "0.028 g, 0.034 mmol", "modulator": "benzoic acid", "modulator amount or volume": "1.600 g, 13.11 mmol", "solvent": "NMP | DMF", "solvent volume": "3 mL | 5 mL", "reaction temperature": "a ramp rate of 0.2 °C/minute to 120 °C", "reaction time": "72 hours"}}
{"paragraph": "f) Synthesis of 3A. In a 40 mL clear glass Wheaton sample vial with a rubber lined cap, anhydrous ZrCl4 (0.036 g, 0.15 mmol) and 1.600 g (13.11 mmol) of benzoic acid was dissolved in 8 mL DMF using ultrasound bath for 30 minutes at 55 °C. The resulting solution was stored at room temperature for 30 minutes. To this clear solution a mixture of btbaH4 (0.0265 g, 0.036 mmol) and ptbaH4 (0.001 g, 0.002 mmol), was added and the resulting heterogeneous mixture was sonicated at RT for another 10 minutes. The reaction vial was placed in an oven and heated (0.2 °C / minute) at 120 °C for 72 hours followed by a cooling down to 25 °C at a rate of 0.5 °C /minute. Yellow crystals of the compound 3A were found at the bottom and walls of the vial at the end of the reaction. The product was isolated by filtration and cleaned with DMF (3 x 20 mL). Finally, the solid was dried under vacuum. Yield: 0.015 g (84 % based on ptbaH4; 6% based on btbaH4).", "data": {"compound name": "3A", "metal source": "ZrCl4", "metal amount": "0.036 g, 0.15 mmol", "linker": "btbaH4 | ptbaH4", "linker amount": "0.0265 g, 0.036 mmol | 0.001 g, 0.002 mmol", "modulator": "benzoic acid", "modulator amount or volume": "1.600 g, 13.11 mmol", "solvent": "DMF", "solvent volume": "8 mL", "reaction temperature": "(0.2 °C / minute) at 120 °C", "reaction time": "72 hours"}}
{"paragraph": "g) Synthesis of 3B. In a 40 mL clear glass Wheaton sample vial with a rubber lined cap, anhydrous ZrCl4 (0.036 g, 0.15 mmol) and 1.6 g (13.11 mmol) of benzoic acid was dissolved in a mixture of 7.5 mL of DMF and 0.5 mL of NMP using an ultrasound bath for 30 minutes at 55 °C. The resulting solution was stored at room temperature for 30 minutes. To this clear solution a mixture of btbaH4 (0.0175 g, 0.023 mmol) and ptbaH4 (0.0090 g, 0.011 mmol), was added and the resulting heterogeneous mixture was sonicated at RT for another 10 minutes. The reaction vial was placed in an oven and heated (0.2 °C/ minute) at 120 °C for 72 hours followed by a cooling down to 25 °C at a rate of 0.5 °C /minute. Yellow orange crystals of the compound 3B were found at the bottom and wall of the vial at the end of the reaction. The product was isolated by filtration and cleaned with DMF (3 x 20 mL). Finally, the solid was dried under vacuum. Yield: 0.048 g (58 % based on ptbaH4 29 % based on btbaH4)", "data": {"compound name": "3B", "metal source": "ZrCl4", "metal amount": "0.036 g, 0.15 mmol", "linker": "btbaH4 | ptbaH4", "linker amount": "0.0175 g, 0.023 mmol | 0.0090 g, 0.011 mmol", "modulator": "benzoic acid", "modulator amount or volume": "1.6 g, 13.11 mmol", "solvent": "DMF | NMP", "solvent volume": "7.5 mL | 0.5 mL", "reaction temperature": "(0.2 °C/ minute) at 120 °C", "reaction time": "72 hours"}}
