Repository: USTC-KnowledgeComputingLab/SciBrain-Chem

# KALE-LM-Chem

This is the official code repository for *KALE-LM-Chem*.

For certain complex testing tasks, we modified part of the code for better evaluation.

- Paper: https://arxiv.org/abs/2409.18695
- Models:
  - Llama3-KALE-LM-Chem-8B: [https://huggingface.co/USTC-KnowledgeComputingLab/Llama3-KALE-LM-Chem-8B](https://huggingface.co/USTC-KnowledgeComputingLab/Llama3-KALE-LM-Chem-8B)
  - Llama3-KALE-LM-Chem-1.5-8B: [https://huggingface.co/USTC-KnowledgeComputingLab/Llama3-KALE-LM-Chem-1.5-8B](https://huggingface.co/USTC-KnowledgeComputingLab/Llama3-KALE-LM-Chem-1.5-8B)

File: eval/IE/data_mof.jsonl (part 3 of 19)
{"paragraph": "Synthesis of Cu2(pzdc)2(pyz)·2H2O (hydrated complex 1). A mixture of Na2pzdc(0.21 g, 1.00 mmol) and pyz (1.0 g, 12.5 mmol) dissolved in H2O/EtOH(1:1, 100 ml) was slowly added to the H2O solution (100 ml) containingCu(ClO4)2·6H2O (0.37 g, 1.00 mmol) at room temperature. After stirring forone day, the resultant precipitate was filtered, washed with H2O and methanol,and dried under reduced pressure27. Elemental analysis for C16H12Cu2N6O10 isas follows. Calculated: C, 33.40; H, 2.10; N, 14.61. Found: C, 32.78; H, 1.57; N,14.34.", "data": {"compound name": "Cu2(pzdc)2(pyz)·2H2O", "metal source": "Cu(ClO4)2·6H2O", "metal amount": "0.37 g, 1.00 mmol", "linker": "Na2pzdc | pyz", "linker amount": "0.21 g, 1.00 mmol | 1.0 g, 12.5 mmol", "modulator": "NaN", "modulator amount or volume": "NaN", "solvent": "H2O/EtOH | H2O", "solvent volume": "1:1, 100 ml | 100 ml", "reaction temperature": "room temperature", "reaction time": "one day"}}
{"paragraph": "(ZIF-5 gar) : In2Zn3(IM)12 Indium nitrate pentahydrate, In(NO3)3·5H2O (0.156 g, 4.0 × 10-4 mol), zinc nitrate tetrahydrate Zn(NO3)2·4H2O (0.026 g, 1.0 × 10-4 mmol) and imidazole (H-IM) (0.136 g, 2 × 10-3 mol) were dissolved in a mixed solvent of DEF/n-butanol (4 mL/2 mL,). After the addition of tetraethylammonium hydroxide (0.05 mL, 35% aqueous solution), the mixture was transferred into a Teflon-lined Parr stainless steel vessel (23 mL) and heated at 150 °C for 72 hours under autogenous pressure. Pale-yellow crystals thus produced were washed with ethanol and dried in air (yield: 70%, based on zinc nitrate tetrahydrate).", "data": {"compound name": "(ZIF-5 gar) : In2Zn3(IM)12", "metal source": "In(NO3)3·5H2O | Zn(NO3)2·4H2O", "metal amount": "0.156 g, 4.0 × 10-4 mol | 0.026 g, 1.0 × 10-4 mmol", "linker": "imidazole (H-IM)", "linker amount": "0.136 g, 2 × 10-3 mol", "modulator": "tetraethylammonium hydroxide", "modulator amount or volume": "0.05 mL, 35% aqueous solution", "solvent": "DEF/n-butanol", "solvent volume": "4 mL/2 mL", "reaction temperature": "150 °C", "reaction time": "72 hours"}}
{"paragraph": "Synthesis of NU-109E. Cu(NO3)2.2.5H2O (76 mg, 327 μmol) and acid ligand LH6-1 (40 mg, 39.4 μmol) were dissolved in DMF (1.6 ml). Then DMF (8 ml), EtOH (8 ml) and HCl (6 drops) were added to this mixture. This solution (17.6 ml) was divided into four 6-dram vials (VWR, catalog # 66011-143). The vials were capped and placed into an oven at 75 °C for 48 h. The resulting teal crystals were washed with DMF without drying. Yield calculated from evacuated sample = 50 % based on LH6-1.", "data": {"compound name": "NU-109E", "metal source": "Cu(NO3)2.2.5H2O", "metal amount": "76 mg, 327 μmol", "linker": "LH6-1", "linker amount": "40 mg, 39.4 μmol", "modulator": "HCl", "modulator amount or volume": "6 drops", "solvent": "DMF | DMF | EtOH", "solvent volume": "1.6 ml | 8 ml | 8 ml", "reaction temperature": "75 °C", "reaction time": "48 h"}}
{"paragraph": "Synthesis of NU-110E. Cu(NO3)2.2.5H2O (38 mg, 163 μmol) and acid ligand LH6-2 (20 mg, 18.7 μmol) were dissolved in DMF (0.8 ml). Then DMF (4 ml), EtOH (4 ml) and HCl (3 drops) were added to this mixture. This solution (8.8 ml) was divided into two 6-dram vials (VWR, catalog # 66011-143). The vials were capped and placed into an oven at 80 °C for 48 h. The resulting teal crystals were washed with DMF without drying. Yield calculated from evacuated sample = 45% based on LH6-2.", "data": {"compound name": "NU-110E", "metal source": "Cu(NO3)2.2.5H2O", "metal amount": "38 mg, 163 μmol", "linker": "LH6-2", "linker amount": "20 mg, 18.7 μmoll", "modulator": "HCl", "modulator amount or volume": "3 drops", "solvent": "DMF | DMF | EtOH", "solvent volume": "0.8 ml | 4 ml | 4 ml", "reaction temperature": "80 °C", "reaction time": "48 h"}}
{"paragraph": "MOF-2: Anhydrous ZnCl2 (3.0 g) and p-benzenedicaboxylic acid (H2BDC) (2.15 g) were dissolved by vigorous stirring into dimethylformamide (DMF) (250 mL). A solution of distilled water (100 mL) and 40 wt% aqueous methylamine (3.6 mL) was added drop-wise over 15 minutes to partially titrate the clear, stirring DMF solution. After 1 day of sitting at room temperature the clear block crystals were filtered and washed with DMF. The filtered crystals were evacuated to 10-3 torr and heated to 60 °C in 30 minutes, then to 150 °C in 2 hours, and held at that temperature for 6 hours to give a 345 m2/g sample. Norit RB2: The carbon sample was evacuated and heated at 300 °C for 5 hours to give a 1,184 m2/g sample. MOF-505 was prepared and activated according to published procedure (Chen, B.L. et al Angew. Chem. Int. Ed., 2005, 44, 4745) to give a 1,547 m2/g sample.", "data": {"compound name": "MOF-2", "metal source": "ZnCl2", "metal amount": "3.0 g", "linker": "p-benzenedicaboxylic acid (H2BDC)", "linker amount": "2.15 g", "modulator": "40 wt% aqueous methylamine", "modulator amount or volume": "3.6 mL", "solvent": "dimethylformamide (DMF) | distilled water", "solvent volume": "250 mL | 100 mL", "reaction temperature": "room temperature", "reaction time": "1 day"}}
{"paragraph": "MOF-74: Zn(NO3)2·4H2O (0.250 g) and 2,5-dihydroxybenzenedicarboxylic acid (H2DHBDC) (0.100 g) were dissolved in a 20 mL vial containing DMF (10 mL), 1-propanol (0.5 mL) and distilled H2O (0.5 mL), capped, and heated at 100 °C for 20 hours. The crystals were washed with DMF, then immersed in 300 mL methanol. And the supernatant refreshed twice in two days to exchange the DMF guests. The crystals were evacuated to 10-3 torr and heated to 270 °C for 16 hours to produce an 816 m2/g sample.", "data": {"compound name": "MOF-74", "metal source": "Zn(NO3)2·4H2O", "metal amount": "0.250 g", "linker": "2,5-dihydroxybenzenedicarboxylic acid (H2DHBDC)", "linker amount": "0.100 g", "modulator": "NaN", "modulator amount or volume": "NaN", "solvent": "DMF | 1-propanol | distilled H2O", "solvent volume": "10 mL | 0.5 mL | 0.5 mL", "reaction temperature": "100 °C", "reaction time": "20 hours"}}
{"paragraph": "Cu3(BTC)2: Cu(NO3)2·2.5H2O (10.0 g) and 1,3,5-benzenetricarboxylic acid (H3BTC) (5.0 g) were stirred for 10 minutes in 250 mL of solvent consisting of DMF, ethanol and water (1:1:1) in a 1 L jar to form a slurry. The tightly capped vessel was heated at 85 °C for 20 hours. The blue crystals were washed with DMF and exchanged with dichloromethane (CH2Cl2) thrice in three days. The dark blue crystals were then filtered and evacuated at 170 °C for 24 hours to give a 1,781 m2/g sample.", "data": {"compound name": "Cu3(BTC)2", "metal source": "Cu(NO3)2·2.5H2O", "metal amount": "10.0 g", "linker": "1,3,5-benzenetricarboxylic acid (H3BTC)", "linker amount": "5.0 g", "modulator": "NaN", "modulator amount or volume": "NaN", "solvent": "DMF | ethanol | water", "solvent volume": "1:1:1, 250 mL", "reaction temperature": "85 °C", "reaction time": "20 hours"}}
{"paragraph": "IRMOF-11: Zn(NO3)2·4H2O (3.00 g) and hydropyrenedicarboxylic acid (H2HPDC) (0.50 g) were dissolved in DEF (100 mL) in a 1 L jar, capped tightly, and heated to 100 °C for 20 hours. The solution was decanted and the brown block crystals were rinsed with DMF and exchanged with chloroform (CHCl3) thrice in three days. The material was evacuated at 125 °C for 6 hours to give a 2,096 m2/g sample.", "data": {"compound name": "IRMOF-11", "metal source": "Zn(NO3)2·4H2O", "metal amount": "3.00 g", "linker": "hydropyrenedicarboxylic acid (H2HPDC)", "linker amount": "0.50 g", "modulator": "NaN", "modulator amount or volume": "NaN", "solvent": "DEF", "solvent volume": "100 mL", "reaction temperature": "100 °C", "reaction time": "20 hours"}}
{"paragraph": "IRMOF-3: Zn(NO3)2·4H2O (6.945 g) and 2-aminobenzenedicarboxylic acid (H2NH2BDC) (0.966 g) were dissolved in a 1 L jar containing DEF (300 mL). The solution was degassed via bubbling N2 for 10 minutes, then tightly capped and heated to 85 °C for 4 days. The solution was decanted, then the brown block crystals were washedin DMF and exchanged with CHCl3 thrice in three days. The material was evacuated at 125 °C for 6 h to give a 2,160 m2/g sample.", "data": {"compound name": "IRMOF-3", "metal source": "Zn(NO3)2·4H2O", "metal amount": "6.945 g", "linker": "2-aminobenzenedicarboxylic acid (H2NH2BDC)", "linker amount": "0.966 g", "modulator": "NaN", "modulator amount or volume": "NaN", "solvent": "DEF", "solvent volume": "300 mL", "reaction temperature": "85 °C", "reaction time": "4 days"}}
{"paragraph": "IRMOF-6: Zn(NO3)2·4H2O (9.00 g) and cyclobutylbenzenedicarboxylic acid (H2C2H4BDC) (2.50 g) were dissolved in DEF (300 mL) and then filtered into a 1 L jar which was capped tightly and heated to 100 °C for 20 hours. The solution was decanted, and the light yellow block crystals were washed in DMF and exchanged with CHCl3 thrice in three days. The material was evacuated at 125 °C for 6 hours to give a 2,516 m2/g sample.", "data": {"compound name": "IRMOF-6", "metal source": "Zn(NO3)2·4H2O", "metal amount": "9.00 g", "linker": "cyclobutylbenzenedicarboxylic acid (H2C2H4BDC)", "linker amount": "2.50 g", "modulator": "NaN", "modulator amount or volume": "NaN", "solvent": "DEF", "solvent volume": "300 mL", "reaction temperature": "100 °C", "reaction time": "20 hours"}}
{"paragraph": "IRMOF-1: Zn(NO3)2·4H2O (0.832 g) and H2BDC (0.176 g) were dissolved in DEF (10 mL) in a 20 mL vial, capped tightly, and heated to 100 °C for 20 hours. The solution was decanted, and the clear block crystals were washed in DMF and exchanged with CHCl3 thrice in three days. The material was evacuated at 125 °C for 6 hours to give a 2,833 m2/g sample.", "data": {"compound name": "IRMOF-1", "metal source": "Zn(NO3)2·4H2O", "metal amount": "0.832 g", "linker": "H2BDC", "linker amount": "0.176 g", "modulator": "NaN", "modulator amount or volume": "NaN", "solvent": "DEF", "solvent volume": "10 mL", "reaction temperature": "100 °C", "reaction time": "20 hours"}}
{"paragraph": "MOF-177: Zn(NO3)2·6H2O (0.368 g) and 4,4',4''-benzene-1,3,5-triyl-tribenzoic acid (H3BTB) (0.180 g) were dissolved in DEF (10 mL) in a 20 mL vial, capped tightly, and heated to 100 °C for 20 hours. The solution was decanted, and the clear block crystals were washed in DMF and exchanged with CHCl3 thrice in three days. The material was evacuated at 125 °C for 6 hours to give a 4,508 m2/g sample.", "data": {"compound name": "MOF-177", "metal source": "Zn(NO3)2·6H2O", "metal amount": "0.368 g", "linker": "4,4',4''-benzene-1,3,5-triyl-tribenzoic acid (H3BTB)", "linker amount": "0.180 g", "modulator": "NaN", "modulator amount or volume": "NaN", "solvent": "DEF", "solvent volume": "10 mL", "reaction temperature": "100 °C", "reaction time": "20 hours"}}
{"paragraph": "The optimized synthesis of CAU-1 in the 24-reactor system is as follows: a mixture of AlCl3·6H2O (92.7 mg, 0.384 mmol) and H2N-H2bdc (23.32 mg, 0.129 mmol) was suspended in methanol (1.235 mL) and heated at 125 °C for 5 h. Scale-up of the reaction to the gram scale was performed in a 250 mL Duran screw-cap glass bottle (Schott). H2N-H2bdc (2.33?g, 12.9?mmol) and AlCl3·6H2O (9.27 g, 38.4 mmol) were suspended in methanol (123 mL). The resulting dispersion was heated at 125 °C for 5 h.", "data": {"compound name": "CAU-1", "metal source": "AlCl3·6H2O", "metal amount": "92.7 mg, 0.384 mmol", "linker": "H2N-H2bdc", "linker amount": "23.32 mg, 0.129 mmol", "modulator": "NaN", "modulator amount or volume": "NaN", "solvent": "methanol", "solvent volume": "1.235 mL", "reaction temperature": "125 °C", "reaction time": "5 h"}}
{"paragraph": "a ) Conventional solvothermal reaction1,3,5-benzenetrisbenzoic acid (H3BTB) (200 mg, 0.46 mmol) and Bi(NO3)3·5H2O(148 mg, 0.31 mmol) were mixed in a 23 ml Teflon lined steel reactor, to which methanol (99.8%) (10 ml) was added. The reactor was then sealed, the reaction mixturehomogenized and heated to 120 °C for 12 h. The yellow precipitated was filtered, washedwith methanol, dimethylformamide (DMF) and methanol again. The product wasidentified by X-ray powder diffraction as pure CAU-7. (yield 67% based on H3BTB)(Figure S1)", "data": {"compound name": "CAU-7", "metal source": "Bi(NO3)3·5H2O", "metal amount": "148 mg, 0.31 mmol", "linker": "1,3,5-benzenetrisbenzoic acid (H3BTB)", "linker amount": "200 mg, 0.46 mmol", "modulator": "NaN", "modulator amount or volume": "NaN", "solvent": "methanol (99.8%)", "solvent volume": "10 ml", "reaction temperature": "120 °C", "reaction time": "12 h"}}
{"paragraph": "b) Conventional solvothermal reaction for larger crystals suitable for electron diffraction1,3,5-benzenetrisbenzoic acid (H3BTB) (200 mg, 0.46 mmol) of and Bi(NO3)3·5H2O(148 mg, 0.31 mmol) were added into a 23 ml Teflon lined steel reactor, to whichmethanol (99.8%) (7.5 ml) and DMF (2.5 ml) were added. The reactor was then sealed,the reaction mixture homogenized and heated to 120 °C for 12 h. The yellow precipitatedwas filtered, washed with methanol, DMF and methanol again. The product was identifiedas CAU-7 with a minor impurities (marked with * in Figure S1) by X-ray powderdiffraction. (yield 73% based on H3BTB)", "data": {"compound name": "CAU-7", "metal source": "Bi(NO3)3·5H2O", "metal amount": "148 mg, 0.31 mmol", "linker": "1,3,5-benzenetrisbenzoic acid (H3BTB)", "linker amount": "200 mg, 0.46 mmol", "modulator": "NaN", "modulator amount or volume": "NaN", "solvent": "methanol (99.8%) | DMF", "solvent volume": "7.5 ml | 2.5 ml", "reaction temperature": "120 °C", "reaction time": "12 h"}}
{"paragraph": "c) Synthesis under microwave assisted heating1,3,5-benzenetrisbenzoic acid (H3BTB) (200 mg, 0.46 mmol) and Bi(NO3)3·5H2O(148 mg, 0.31 mmol) were mixed into 30 ml microwave glass reaction vessel (Biotage) towhich methanol (99.8%) (20 ml) methanol was added. The reactor was sealed with aseptum, the reaction mixture homogenized and heated to 120 °C for 20 min in a BiotageInitiator microwave synthesizer. The mixture was stirred with a magnetic stirring barduring the reaction. The yellow precipitated was filtered, washed with methanol, DMFand methanol again. The product was identified as pure CAU-7 by X-ray powderdiffraction. (Figure S1) (yield 72 % based on H3BTB)", "data": {"compound name": "CAU-7", "metal source": "Bi(NO3)3·5H2O", "metal amount": "148 mg, 0.31 mmol", "linker": "1,3,5-benzenetrisbenzoic acid (H3BTB)", "linker amount": "200 mg, 0.46 mmol", "modulator": "NaN", "modulator amount or volume": "NaN", "solvent": "methanol (99.8%)", "solvent volume": "20 ml", "reaction temperature": "120 °C", "reaction time": "20 min"}}
{"paragraph": "Single-crystals of CAU-8 suitable in size for the structure determination (Figure 1) were isolated during the HT optimization experiments from a 2 mL-reactor. These were accompanied by a microcrystalline, unporous byproduct. In this experiment, 60 mg of H2BPDC (0.22 mmol), 148 mg of Al2(SO4)3·18H2O (0.22 mmol), 250 μL of DMF, and 250 μL of H2O were heated in a HT-reactor up to 140 °C over 1 h, held at this temperature for 12 h, and cooled down to room temperature over 1 h.", "data": {"compound name": "CAU-8", "metal source": "Al2(SO4)3·18H2O", "metal amount": "148 mg, 0.22 mmol", "linker": "H2BPDC", "linker amount": "60 mg, 0.22 mmol", "modulator": "NaN", "modulator amount or volume": "NaN", "solvent": "DMF | H2O", "solvent volume": "250 μL | 250 μL", "reaction temperature": "140 °C", "reaction time": "12 h"}}
{"paragraph": "CAU-10-H (1) was synthesized from a mixture of 200 mg of 1,3-H2BDC (1.20 mmol), 800 mg of Al2(SO4)3·18H2O (1.20 mmol), 1 mL of N,N-dimethylformamid (DMF), and 4 mL of H2O. The reactants were dosed into a Teflon-lined steel-autoclave with a volume of 37 mL and placed in an oven for 12 h at 135 °C. After being cooled to room temperature, the product was filtered off and the obtained solid was redispersed in water by sonication and stirring, until a homogeneous mixture was obtained. The dispersion was filtered again and the white microcrystalline solid was dried in air.", "data": {"compound name": "CAU-10-H", "metal source": "Al2(SO4)3·18H2O", "metal amount": "800 mg, 1.20 mmol", "linker": "1,3-H2BDC", "linker amount": "200 mg, 1.20 mmol", "modulator": "NaN", "modulator amount or volume": "NaN", "solvent": "N,N-dimethylformamid (DMF) | H2O", "solvent volume": "1 mL | 4 mL", "reaction temperature": "135 °C", "reaction time": "12 h"}}
{"paragraph": "The methylated MOF CAU-10-CH3 (2) was synthesized in a 100 mL glass reactor with screw cap. Therefore, 0.80 g (4.44 mmol) of 5-methylisophthalic acid, 2.96 g of Al2(SO4)3·18H2O (4.44 mmol), 4 mL of DMF, and 16 mL of H2O were mixed thoroughly and heated for 12 h to 130 °C. After cooling to room temperature, the filtered product was redispersed in ?200 mL water by sonication and stirring. Afterward, the mixture was filtered again and the pale yellow solid was dried under ambient conditions.", "data": {"compound name": "CAU-10-CH3", "metal source": "Al2(SO4)3·18H2O", "metal amount": "2.96 g, 4.44 mmol", "linker": "5-methylisophthalic acid", "linker amount": "0.80 g, 4.44 mmol", "modulator": "NaN", "modulator amount or volume": "NaN", "solvent": "DMF | H2O", "solvent volume": "4 mL | 16 mL", "reaction temperature": "130 °C", "reaction time": "12 h"}}
{"paragraph": "The OCH3-functionalized MOF CAU-10-OCH3 (3) was also synthesized in a 100 mL glass reactor with screw cap: 1.20 g (6.12 mmol) of 5-methoxyisophthalic acid, 2.04 g of Al2(SO4)3·18H2O (3.06 mmol), 3 mL of DMF, and 12 mL of H2O were mixed thoroughly and heated for 12 h at 130 °C. After being cooled to room temperature, the white microcrystalline product was processed in the same way as CAU-10-CH3.", "data": {"compound name": "CAU-10-OCH3", "metal source": "Al2(SO4)3·18H2O", "metal amount": "2.04 g, 3.06 mmol", "linker": "5-methoxyisophthalic acid", "linker amount": "1.20 g, 6.12 mmol", "modulator": "NaN", "modulator amount or volume": "NaN", "solvent": "DMF | H2O", "solvent volume": "3 mL | 12 mL", "reaction temperature": "130 °C", "reaction time": "12 h"}}
{"paragraph": "The NO2-functionalized CAU-10-NO2 (4) was synthesized using a 2 M solution of AlCl3·6H2O in water as the Al3+ source. Thus, 1440 mg (6.82 mmol) 5-nitroisophthalic acid, 3.4 mL of Al3+ solution (6.80 mmol), 4 mL of DMF, and 12.6 mL of H2O were filled into a 100 mL glass reactor with screw cap. The mixture was heated at 120 °C for 12 h, and the product was worked up in the same way as the other compounds.", "data": {"compound name": "CAU-10-NO2", "metal source": "Al3+ solution", "metal amount": "3.4 mL, 6.80 mmol", "linker": "5-nitroisophthalic acid", "linker amount": "1440 mg, 6.82 mmol", "modulator": "NaN", "modulator amount or volume": "NaN", "solvent": "DMF | H2O", "solvent volume": "4 mL | 12.6 mL", "reaction temperature": "120 °C", "reaction time": "12 h"}}
{"paragraph": "The NH2-functionalized CAU-10-NH2 (5) was synthesized by dosing 1200 mg (6.63 mmol) of 5-aminoisophthalic acid, 3.3 mL of Al3+-solution (6.6 mmol), 4 mL of DMF, and 12.7 mL of H2O into a 100 mL glass reactor with screw cap. The mixture was heated at 120 °C for 12 h, and the resulting pale pink solid was filtered off. The reaction product was redipersed in water by sonication for 30 min, filtered off again and dried for one hour at 200 °C in air.", "data": {"compound name": "CAU-10-NH2", "metal source": "Al3+-solution", "metal amount": "3.3 mL, 6.6 mmol", "linker": "5-aminoisophthalic acid", "linker amount": "1200 mg, 6.63 mmol", "modulator": "NaN", "modulator amount or volume": "NaN", "solvent": "DMF | H2O", "solvent volume": "4 mL | 12.7 mL", "reaction temperature": "120 °C", "reaction time": "12 h"}}
{"paragraph": "The OH-functionalized CAU-10-OH (6) was synthesized by dosing 1000 mg (5.49 mmol) of 5-hydroxyisophthalic acid, 2.8 mL of Al3+-solution (5.6 mmol), 4 mL of DMF and 13.2 mL of H2O into a 100 mL glass reactor with screw cap. The mixture was heated at 120 °C for 12 h, and the resulting white solid was filtered off. The reaction product was redipersed in water by sonication for 30 min, filtered off again and dried for 1 h at 200 °C in air.", "data": {"compound name": "CAU-10-OH", "metal source": "Al3+-solution", "metal amount": "2.8 mL, 5.6 mmol", "linker": "5-hydroxyisophthalic acid", "linker amount": "1000 mg, 5.49 mmol", "modulator": "NaN", "modulator amount or volume": "NaN", "solvent": "DMF | H2O", "solvent volume": "4 mL | 13.2 mL", "reaction temperature": "120 °C", "reaction time": "12 h"}}
{"paragraph": "The optimized synthesis parameters obtained from the HT-investigations were used for the synthesis scale up of CAU-11. CAU-11 is synthesized from a mixture of AlCl3·6H2O (724 mg, 3 mmol), 4,4′-sulfonyldibenzoic acid (H2SDBA) (268 mg, 1.2 mmol), 2 M aqueous solution of NaOH (1.8 mL, 3.6 mmol), and 18.2 mL of H2O (no homogenization was necessary). The Teflon-liner was placed in a steel autoclave with a volume of 30 mL. The reaction was performed under conventional heating at 150 °C for 12 h, with 1 h heating up and 1 h cooling down. To remove free linker molecules as detected by IR spectroscopy, the resulting precipitate was filtered off and washed with DMF under microwave heating at 150 °C for 1 h. After being cooled to room temperature, the solid was filtered and dried in air. Yield ?420 mg (?98% based on H2SDBA). Elemental analysis: N 0.82%, C 46.63%, H 2.70%, S 8.41%. Calculated values based on the molecular formula [Al(OH)(SDBA)]·0.25DMF: N 0.96%, C 48.33%, H 2.94%, S 8.74%.", "data": {"compound name": "CAU-11", "metal source": "AlCl3·6H2O", "metal amount": "724 mg, 3 mmol", "linker": "4,4′-sulfonyldibenzoic acid (H2SDBA)", "linker amount": "268 mg, 1.2 mmol", "modulator": "NaOH", "modulator amount or volume": "1.8 mL, 3.6 mmol", "solvent": "H2O", "solvent volume": "18.2 mL", "reaction temperature": "150 °C", "reaction time": "12 h"}}
{"paragraph": "CAU-11-COOH could only be obtained in the miniaturized reactors. CAU-11-COOH was synthesized in a 5 mL glass vial from a mixture of DPSDA (53.7 mg, 0.15 mmol), 1 M aqueous solution of AlCl3·6H2O (75 μL, 0.15 mmol), and 1425 μL of H2O (no homogenization was necessary). The reaction was carried out in a HT-microwave oven at 170 °C for 5 h. After cooling to room temperature, the precipitate was filtered off and dried in air. Yield ?35 mg (?50% based on DPSDA). Elemental analysis: C 43.23%, H 2.04%, S 7.46%. Calculated values based on the molecular formula [Al(OH)(H2DPSTC)]·0.5H2O: C 45.60%, H 2.88%, S 7.60%.", "data": {"compound name": "CAU-11-COOH", "metal source": "AlCl3·6H2O", "metal amount": "75 μL, 0.15 mmol", "linker": "DPSDA", "linker amount": "53.7 mg, 0.15 mmol", "modulator": "NaN", "modulator amount or volume": "NaN", "solvent": "H2O", "solvent volume": "1425 μL", "reaction temperature": "170 °C", "reaction time": "5 h"}}
{"paragraph": "CAU-12 was synthesized using a large excess of Al3+ ions in a mixture of DPSDA (17.9 mg, 0.05 mmol), 1000 μL of H2O, and 1 M aqueous solution of Al(NO3)3·9H2O (500 μL, 0.5 mmol). The starting materials were placed in a 5 mL glass vial, and the reaction was carried out in a HT-microwave oven at 170 °C for 5 h. After cooling to room temperature, the precipitate was filtered off and dried in air. Upscaling of the reaction was not yet achieved. Yield ?20 mg (?85% based on DPSDA). Elemental analysis: C 37.32%, H 2.29%, S 5.84%. Calculated values based on the molecular formula [Al2(OH)2(DPSTC)(H2O)2]·0.5H2O: C 36.72%, H 2.50%, S 6.13%.", "data": {"compound name": "CAU-12", "metal source": "Al(NO3)3·9H2O", "metal amount": "500 μL, 0.5 mmol", "linker": "DPSDA", "linker amount": "17.9 mg, 0.05 mmol", "modulator": "NaN", "modulator amount or volume": "NaN", "solvent": "H2O", "solvent volume": "1000 μL", "reaction temperature": "170 °C", "reaction time": "5 h"}}
{"paragraph": "Synthesis of CAU-17. All chemicals were purchased and obtained from Aldrich, Alfa Aesar, or BASF. They were used without further purification. Synthesis was carried out under solvothermal conditions in a Biotage Initiator microwave oven with 10 mL vials. Suitable single crystals were obtained by mixing H3BTC (62.5 mg, 297 μmol) and ground Bi(NO3)3·5H2O (125.5 mg, 259 μmol) with 5 mL of MeOH at room temperature. The sealed glass vial was shaken by hand for 1 min and subsequently heated in the microwave oven to 120 °C for 20 min with 600 rpm stirring. The obtained colorless single crystals were collected by filtration.", "data": {"compound name": "CAU-17", "metal source": "Bi(NO3)3·5H2O", "metal amount": "125.5 mg, 259 μmol", "linker": "H3BTC", "linker amount": "62.5 mg, 297 μmol", "modulator": "NaN", "modulator amount or volume": "NaN", "solvent": "MeOH", "solvent volume": "5 mL", "reaction temperature": "120 °C", "reaction time": "20 min"}}
{"paragraph": "CAU-18 H6TCPP (20 mg, 2.53 × 10–2 mmol), DMF (1200 μL), H2O (300 μL), and 0.53 M aqueous (NH4)2[Ce(NO3)6] solution (94 μL, 5.06 × 10–2 mmol) were added to a 7.0 mL glass vial. The glass vial was heated for 2 h at 100 °C. The resulting product was filtered off and washed two times each with DMF and acetone. A yield of 63 mg (79% based on H6TCPP) was obtained for CAU-18, [Ce4(H2TCPP)3(DMF)2(H2O)4].", "data": {"compound name": "CAU-18", "metal source": "(NH4)2[Ce(NO3)6]", "metal amount": "94 μL, 5.06 × 10–2 mmol", "linker": "H6TCPP", "linker amount": "20 mg, 2.53 × 10–2 mmol", "modulator": "NaN", "modulator amount or volume": "NaN", "solvent": "DMF | H2O", "solvent volume": "1200 μL | 300 μL", "reaction temperature": "100 °C", "reaction time": "2 h"}}
{"paragraph": "CAU-19-H H6TCPP (20 mg, 2.53 × 10–2 mmol), benzoic acid (HBA-H) (570 mg, 4.67 mmol), DMF (1200 μL), H2O (300 μL), and 0.53 M aqueous (NH4)2[Ce(NO3)6] solution (94 μL, 5.06 × 10–2 mmol) were added to a 7.0 mL glass vial. The glass vial was heated for 24 h at 120 °C. The resulting product was filtered off and washed two times each with DMF and acetone. A yield of 16 mg, 56% (based on H6TCPP) was obtained for CAU-19-H, [Ce3(H2TCPP)2(BA-H)(HBA-H/H2O)2]·2(HBA-H)·11H2O.", "data": {"compound name": "CAU-19-H", "metal source": "(NH4)2[Ce(NO3)6]", "metal amount": "94 μL, 5.06 × 10–2 mmol", "linker": "H6TCPP", "linker amount": "20 mg, 2.53 × 10–2 mmol", "modulator": "benzoic acid (HBA-H)", "modulator amount or volume": "570 mg, 4.67 mmol", "solvent": "DMF | H2O", "solvent volume": "1200 μL | 300 μL", "reaction temperature": "120 °C", "reaction time": "24 h"}}
{"paragraph": "Zn-CAU-19-H H6TCPP (20 mg, 2.53 × 10–2 mmol), ZnSO4 (5 mg, 3.10 × 10–2 mmol), benzoic acid (HBA-H) (570 mg, 4.67 mmol), DMF (1200 μL), H2O (300 μL), and 0.53 M aqueous (NH4)2[Ce(NO3)6] solution (94 μL, 5.06 × 10–2 mmol) were added to a 7.0 mL glass vial. The glass vial was heated for 1 h at 120 °C under stirring. The resulting product was filtered off and washed two times each with DMF and acetone. A yield of 15 mg, 53% (based on H6TCPP) was obtained for Zn-CAU-19-H, [Ce3(Zn-TCPP)2(BA-H)(HBA-H/H2O)2]·2(HBA-H)·8H2O.", "data": {"compound name": "Zn-CAU-19-H", "metal source": "(NH4)2[Ce(NO3)6]", "metal amount": "94 μL, 5.06 × 10–2 mmol", "linker": "H6TCPP", "linker amount": "20 mg, 2.53 × 10–2 mmol", "modulator": "ZnSO4 | benzoic acid (HBA-H)", "modulator amount or volume": "5 mg, 3.10 × 10–2 mmol | 570 mg, 4.67 mmol", "solvent": "DMF | H2O", "solvent volume": "1200 μL | 300 μL", "reaction temperature": "120 °C", "reaction time": "1 h"}}
{"paragraph": "Co-CAU-19-H Co-H4TCPP (20 mg, 2.53 × 10–2 mmol), benzoic acid (HBA-H) (570 mg, 4.67 mmol), DMF (2400 μL), H2O (350 μL), and 0.53 M aqueous (NH4)2[Ce(NO3)6] solution (94 μL, 12.65 × 10–2 mmol) were added to a 7.0 mL glass vial. The glass vial was heated for 2 h at 120 °C under stirring. The resulting product was filtered off and washed two times each with DMF and acetone. A yield of 12 mg, 42% (based on Co–H4TCPP) was obtained for Co-CAU-19-H, [Ce3(Co-TCPP)2(BA-H)(HBA-H/H2O)2]·2(HBA-H)·11H2O.", "data": {"compound name": "Co-CAU-19-H", "metal source": "(NH4)2[Ce(NO3)6]", "metal amount": "94 μL, 12.65 × 10–2 mmol", "linker": "Co-H4TCPP", "linker amount": "20 mg, 2.53 × 10–2 mmol", "modulator": "benzoic acid (HBA-H)", "modulator amount or volume": "570 mg, 4.67 mmol", "solvent": "DMF | H2O", "solvent volume": "2400 μL | 350 μL", "reaction temperature": "120 °C", "reaction time": "2 h"}}
{"paragraph": "Ce-PMOF-4NO2 H6TCPP (180 mg, 22.77 × 10–2 mmol), 4-nitrobenzoic acid (HBA-4NO2) (2000 mg, 12.05 mmol), DMF (9000 μL), and 0.53 M aqueous (NH4)2[Ce(NO3)6] solution (850 μL, 45.54 × 10–2 mmol) were added to a 30 mL Teflon vessel. The Teflon vessel was placed in an autoclave and was heated for 48 h at 120 °C. The resulting product was filtered off and washed with 100 mL DMF. A yield of 139 mg, 44% (based on H6TCPP) was obtained for Ce-PMOF-4NO2, [Ce2(H2TCPP)(BA-4NO2)2]·2DMF.", "data": {"compound name": "Ce-PMOF-4NO2", "metal source": "(NH4)2[Ce(NO3)6]", "metal amount": "850 μL, 45.54 × 10–2 mmol", "linker": "H6TCPP", "linker amount": "180 mg, 22.77 × 10–2 mmol", "modulator": "4-nitrobenzoic acid (HBA-4NO2)", "modulator amount or volume": "2000 mg, 12.05 mmol", "solvent": "DMF", "solvent volume": "9000 μL", "reaction temperature": "120 °C", "reaction time": "48 h"}}
{"paragraph": "Optimized Reaction Conditions and Scale-Up Synthesis for CAU-21-BPDC (1)The HT synthesis optimization led to the following optimized synthesis procedure: to a mixture of 129.6 μL of 2 M Al(NO3)3·9H2O in H2O (259 μmol), 70 mg 4,4′-benzophenonedicarboxylic acid (H2BPDC, 259 μmol), and 10 mg benzoic acid (HBA, 82 μmol) were added 300 μL of N,N-dimethylformamide (3.86 mmol) and 70.4 μL of deionized water (5.36 mmol). The reactor was sealed and heated to 110 °C within 6 h, held at this temperature for 24 h, and then cooled to room temperature within 72 h. The product was filtered off, washed with N,N-dimethylformamide at 65 °C for 3 h, filtered again, and subsequently activated at 200 °C at 10–2 kPa for 48 h. The additional washing step in DMF is necessary because the raw product contains recrystallized linker molecules.Larger amounts of CAU-21-BPDC can be obtained using 648.2 μL of 2 M Al(NO3)3·9H2O in H2O (1.3 mmol), 350 mg of 4,4′-benzophenonedicarboxylic acid (H2BPDC, 1.3 mmol), 50 mg of benzoic acid (410 μmol), 1.5 mL of N,N-dimethylformamide (19.3 mmol), and 352 μL of deionized water (26.8 mmol) in a 30 mL Teflon lined steel autoclave. The temperature program and the additional washing and activation steps are the same as in the optimized synthesis conditions of CAU-21-BPDC (yield: 0.27 g, 66% based on H2BPDC).", "data": {"compound name": "CAU-21-BPDC", "metal source": "Al(NO3)3·9H2O", "metal amount": "129.6 μL, 259 μmol", "linker": "4,4′-benzophenonedicarboxylic acid (H2BPDC)", "linker amount": "70 mg, 259 μmol", "modulator": "benzoic acid (HBA)", "modulator amount or volume": "10 mg, 82 μmol", "solvent": "N,N-dimethylformamide | deionized water", "solvent volume": "300 μL | 70.4 μL", "reaction temperature": "110 °C", "reaction time": "24 h"}}
{"paragraph": "Synthesis of Single Crystals of CAU-21-BPDC (1)Single crystals of CAU-21-BPDC suitable in size for a structure determination could be obtained during the HT optimization experiments from a 2 mL reactor (Figure 1). This synthesis batch also contained recrystallized linker molecules and crystals of CAU-8-BPDC. In this experiment 64.8 μL of 2 M Al(NO3)3·9H2O in H2O (185 μmol), 50 mg of H2BPDC (185 μmol), 250 μL of DMF, and 185.2 μL of H2O were heated in an HT reactor up to 145 °C over 1 h, held at this temperature for 12 h, and cooled to room temperature over 1 h.", "data": {"compound name": "CAU-21-BPDC", "metal source": "Al(NO3)3·9H2O", "metal amount": "64.8 μL, 185 μmol", "linker": "H2BPDC", "linker amount": "50 mg, 185 μmol", "modulator": "NaN", "modulator amount or volume": "NaN", "solvent": "DMF | H2O", "solvent volume": "250 μL | 185.2 μL", "reaction temperature": "145 °C", "reaction time": "12 h"}}
{"paragraph": "The following synthesis conditions are the optimized ones for CAU-8-ODB: a reaction mixture of 107.7 mg of 4,4′-oxydibenzoic acid (H2ODB, 0.25 mmol), 53.3 mg of Al(NO3)3·9H2O (0.25 mmol), and 6.0 mL of DMF was heated at 120 °C in a 23 mL Teflon-lined digestion bomb for 2 days followed by slow cooling at 6 °C h–1 to room temperature. A pale yellow powder of 2 was filtered off, washed with N,N-dimethylformamide at 85 °C overnight, filtered again, and subsequently activated at 200 °C at 10–2 kPa for 16 h (yield: 20 mg, 25% based on H2ODB).", "data": {"compound name": "CAU-8-ODB", "metal source": "Al(NO3)3·9H2O", "metal amount": "53.3 mg, 0.25 mmol", "linker": "4,4′-oxydibenzoic acid (H2ODB)", "linker amount": "107.7 mg, 0.25 mmol", "modulator": "NaN", "modulator amount or volume": "NaN", "solvent": "DMF", "solvent volume": "6.0 mL", "reaction temperature": "120 °C", "reaction time": "2 days"}}
{"paragraph": "Optimized Reaction Conditions and Scale-Up Synthesis for CAU-21-ODB (3)The HT synthesis optimization led to the following optimized synthesis procedure: to a mixture of 22.4 mg of AlCl3·6H2O (93 μmol) and 24 mg of 4,4′-oxydibenzoic acid (H2ODB, 93 μmol), and 400 μL of N,N-dimethylformamide (5.15 mmol) was added 100 μL of deionized water (5.55 mmol). The reactor was sealed carefully and heated to 170 °C within 1 h, held at this temperature for 12 h, and finally cooled to room temperature within 1 h. The product was filtered off, washed with N,N-dimethylformamide at 65 °C for 3 h, filtered again, and subsequently activated at 200 °C at 10–2 kPa for 48 h. The additional washing step in DMF is necessary because the raw filtered product contains recrystallized linker molecules. Larger amounts of CAU-21-ODB can be obtained using 336 mg of AlCl3·6H2O (1.4 mmol), 360 mg of 4,4′-oxydibenzoic acid (H2ODB, 1.4 mmol), 6 mL of N,N-dimethylformamide (77 mmol), and 1.5 mL of deionized water (83 mmol) in a 30 mL Teflon-lined steel autoclave. The temperature program and the additional washing and activation steps are the same as in the optimized synthesis conditions of CAU-21-ODB (yield: 92 mg, 23% based on H2ODB).", "data": {"compound name": "CAU-21-ODB", "metal source": "AlCl3·6H2O", "metal amount": "22.4 mg, 93 μmol", "linker": "4,4′-oxydibenzoic acid (H2ODB)", "linker amount": "24 mg, 93 μmol", "modulator": "NaN", "modulator amount or volume": "NaN", "solvent": "N,N-dimethylformamide | deionized water", "solvent volume": "400 μL, 5.15 mmol | 100 μL, 5.55 mmol", "reaction temperature": "170 °C", "reaction time": "12 h"}}
{"paragraph": "Solvothermal Synthesis of [Al(HODB)2(OH)] (4)A reaction mixture of 4,4′-oxydibenzoic acid (H2ODB, 0.2582 g, 0.1 mmol), aluminum chloride (AlCl3, 0.1334 g, 0.1 mmol), and H2O (5.0 mL) was heated at 120 °C for 2 days, followed by slow cooling at 6 °C h–1 to room temperature. The colorless and small crystals of [Al(HODB)2(OH)] were filtered off, washed with H2O and ethanol, and dried under ambient conditions.", "data": {"compound name": "[Al(HODB)2(OH)]", "metal source": "aluminum chloride (AlCl3)", "metal amount": "0.1334 g, 0.1 mmol", "linker": "4,4′-oxydibenzoic acid (H2ODB)", "linker amount": "0.2582 g, 0.1 mmol", "modulator": "NaN", "modulator amount or volume": "NaN", "solvent": "H2O", "solvent volume": "5.0 mL", "reaction temperature": "120 °C", "reaction time": "2 days"}}
{"paragraph": "Synthesis of Zr-CAU-24. All products were synthesized using Pyrex glass reaction tubes (maximumvolume 8 mL). 1,2,4,5-Tetrakis(4-carboxyphenyl)benzene (H4TCPB, 29.8 mg, 53.3 μmol) wasintroduced into the glass reactor. After the addition of N,N-dimethylformamide (DMF; 1.5 mL) andformic acid (99%, HCOOH, 1030 μL, 27.3 mmol) an aqueous solution of zirconium(IV) dinitrate oxidehydrate (500 μL, 0.5333 M) was added. The glass reactor was sealed and heated using an aluminum heaterblock under stirring for 15 min at 100 °C. The colorless precipitate was centrifuged in the mother liquor,which was then decanted off, before being re-dispersed and centrifuged twice in DMF (2 mL). To removeDMF from the product, the solid was washed and centrifuged with acetone (2 mL) four times. Theresulting white solid was dried in air at 70 °C.", "data": {"compound name": "Zr-CAU-24", "metal source": "zirconium(IV) dinitrate oxide hydrate", "metal amount": "500 μL, 0.5333 M", "linker": "1,2,4,5-Tetrakis(4-carboxyphenyl)benzene (H4TCPB)", "linker amount": "29.8 mg, 53.3 μmol", "modulator": "formic acid", "modulator amount or volume": "1030 μL, 27.3 mmol", "solvent": "N,N-dimethylformamide (DMF)", "solvent volume": "1.5 mL", "reaction temperature": "100 °C", "reaction time": "15 min"}}
{"paragraph": "Synthesis of Ce-CAU-24. All products were synthesized using Pyrex glass reaction tubes (maximumvolume 8 mL). 1,2,4,5-Tetrakis(4-carboxyphenyl)benzene (H4TCPB, 29.8 mg, 53.3 μmol) wasintroduced into the glass reactor. After the addition of N,N-dimethylformamide (DMF; 1.2 mL) andformic acid (99%, HCOOH, 258 μL, 6.83 mmol) an aqueous solution of cerium(IV) ammonium nitrate(400 μL, 1.066 M) was added. The glass reactor was sealed and heated using an aluminum heater blockunder stirring for 15 min at 100 °C. The yellow precipitate was centrifuged in the mother liquor, whichwas then decanted off, before being re-dispersed and centrifuged twice in DMF (2 mL). To remove DMFfrom the product, the solid was washed and centrifuged with acetone (2 mL) four times. The resultingwhite solid was dried in air at 70 °C", "data": {"compound name": "Ce-CAU-24", "metal source": "cerium(IV) ammonium nitrate", "metal amount": "400 μL, 1.066 M", "linker": "1,2,4,5-Tetrakis(4-carboxyphenyl)benzene (H4TCPB)", "linker amount": "29.8 mg, 53.3 μmol", "modulator": "formic acid", "modulator amount or volume": "258 μL, 6.83 mmol", "solvent": "N,N-dimethylformamide (DMF)", "solvent volume": "1.2 mL", "reaction temperature": "100 °C", "reaction time": "15 min"}}
{"paragraph": "Synthesis of CAU-26: 232.6 mg (1.40 mmol) terephthalic acid and 20 mL acetic acid were placed in a PTFE lined steel autoclave.Afterwards 0.892 mL (ca. 2 mmol) zirconium acetate solution in dilute acetic acid (15 to 17 wt% Zr) were added and the autoclave wassealed. The mixture was heated to 160 °C in one hour and then the temperature was kept for 22 hours. After the reaction mixturecooled down to room temperature, 447.0 mg of a white solid were obtained via filtration and subsequent drying for 1 hour at 60 °C.", "data": {"compound name": "CAU-26", "metal source": "zirconium acetate", "metal amount": "0.892 mL, 2 mmol", "linker": "terephthalic acid", "linker amount": "232.6 mg, 1.40 mmol", "modulator": "NaN", "modulator amount or volume": "NaN", "solvent": "acetic acid", "solvent volume": "20 mL", "reaction temperature": "160 °C", "reaction time": "22 hours"}}
{"paragraph": "Synthesis of CAU-27-BDC: 232.6 mg (1.40 mmol) terephthalic acid and 20 mL acetic acid were placed in a PTFE lined steelautoclave. Afterwards 0.892 mL (ca. 2 mmol) zirconium acetate solution in dilute acetic acid (15 to 17 wt% Zr) were added and theautoclave was sealed. The mixture was heated to 220 °C in one hour and then the temperature was kept for 238 hours. After thereaction mixture cooled down to room temperature, 526.8 mg of a white/greyish solid were obtained via filtration and subsequent dryingfor 1 hour at 60 °C.", "data": {"compound name": "CAU-27-BDC", "metal source": "zirconium acetate", "metal amount": "0.892 mL, 2 mmol", "linker": "terephthalic acid", "linker amount": "232.6 mg, 1.40 mmol", "modulator": "NaN", "modulator amount or volume": "NaN", "solvent": "acetic acid", "solvent volume": "20 mL", "reaction temperature": "220 °C", "reaction time": "238 hours"}}
{"paragraph": "Synthesis of CAU-27-BPDC: 339.1 mg (1.40 mmol) 4,4’-biphenyl-dicarboxylic acid and 20 mL acetic acid were placed in a PTFE linedsteel autoclave. Afterwards 0.892 mL (ca. 2 mmol) zirconium acetate solution in dilute acetic acid (15 to 17 wt% Zr) were added andthe autoclave was sealed. The mixture was heated to 220 °C in one hour and then the temperature was kept for 238 hours. After thereaction mixture cooled down to room temperature, 675.9 mg of a white/greyish solid were obtained via filtration and subsequent dryingfor 1 hour at 60 °C.", "data": {"compound name": "CAU-27-BPDC", "metal source": "zirconium acetate", "metal amount": "0.892 mL, 2 mmol", "linker": "4,4’-biphenyl-dicarboxylic acid", "linker amount": "339.1 mg, 1.40 mmol", "modulator": "NaN", "modulator amount or volume": "NaN", "solvent": "acetic acid", "solvent volume": "20 mL", "reaction temperature": "220 °C", "reaction time": "238 hours"}}
