Repository: USTC-KnowledgeComputingLab/SciBrain-Chem

# KALE-LM-Chem

This is the official code repository for *KALE-LM-Chem*.

For certain complex testing tasks, we modified part of the code for better evaluation.

- Paper: https://arxiv.org/abs/2409.18695
- Models:
  - Llama3-KALE-LM-Chem-8B: [https://huggingface.co/USTC-KnowledgeComputingLab/Llama3-KALE-LM-Chem-8B](https://huggingface.co/USTC-KnowledgeComputingLab/Llama3-KALE-LM-Chem-8B)
  - Llama3-KALE-LM-Chem-1.5-8B: [https://huggingface.co/USTC-KnowledgeComputingLab/Llama3-KALE-LM-Chem-1.5-8B](https://huggingface.co/USTC-KnowledgeComputingLab/Llama3-KALE-LM-Chem-1.5-8B)

File: eval/IE/data_mof.jsonl (part 4 of 19)
{"paragraph": "Synthesis of Cu2(pzdc)2(pyz)·2H2O (hydrated complex 1). A mixture of Na2pzdc(0.21 g, 1.00 mmol) and pyz (1.0 g, 12.5 mmol) dissolved in H2O/EtOH(1:1, 100 ml) was slowly added to the H2O solution (100 ml) containingCu(ClO4)2·6H2O (0.37 g, 1.00 mmol) at room temperature. After stirring forone day, the resultant precipitate was filtered, washed with H2O and methanol,and dried under reduced pressure27. Elemental analysis for C16H12Cu2N6O10 isas follows. Calculated: C, 33.40; H, 2.10; N, 14.61. Found: C, 32.78; H, 1.57; N,14.34.", "data": {"compound name": "Cu2(pzdc)2(pyz)·2H2O", "metal source": "Cu(ClO4)2·6H2O", "metal amount": "0.37 g, 1.00 mmol", "linker": "Na2pzdc | pyz", "linker amount": "0.21 g, 1.00 mmol | 1.0 g, 12.5 mmol", "modulator": "NaN", "modulator amount or volume": "NaN", "solvent": "H2O/EtOH | H2O", "solvent volume": "1:1, 100 ml | 100 ml", "reaction temperature": "room temperature", "reaction time": "one day"}}
{"paragraph": "Synthesis of CAU-27-BIPY: 341.9 mg (1.40 mmol) 5,5’-dicarboxy-2,2’-bipyridine and 20 mL acetic acid were placed in a PTFE linedsteel autoclave. Afterwards 0.892 mL (ca. 2 mmol) zirconium acetate solution in dilute acetic acid (15 to 17 wt% Zr) were added andthe autoclave was sealed. The mixture was heated to 220 °C in one hour and then the temperature was kept for 238 hours. After thereaction mixture cooled down to room temperature, 509.6 mg of a white/greyish solid were obtained via filtration and subsequent dryingfor 1 hour at 60 °C.", "data": {"compound name": "CAU-27-BIPY", "metal source": "zirconium acetate", "metal amount": "0.892 mL, 2 mmol", "linker": "5,5’-dicarboxy-2,2’-bipyridine", "linker amount": "341.9 mg, 1.40 mmol", "modulator": "NaN", "modulator amount or volume": "NaN", "solvent": "acetic acid", "solvent volume": "20 mL", "reaction temperature": "220 °C", "reaction time": "238 hours"}}
{"paragraph": "Synthesis of UiO-67-BIPY: UiO-67-BIPY was prepared via a slightly adapted standard solvothermal method.[5] 1.27 mmol 5,5'-dicarboxy-2,2'-bipyridine was dissolved in 100 mL DMF in a 250 mL Schott bottle and sonicated for 15 min. Next, 1.27 mmol ZrCl4 wasadded, followed by 2.15 mL acetic acid and 0.5 mL 37% HCl. The mixture was then placed in an oven at 120 °C for 48 h. After MOFformation, the MOF was washed 3 times with DMF and 3 times with ethanol. After each washing step, the MOF mixture was centrifugedfor 30 min at 4000 rpm. Eventually, the MOF was dried overnight in an oven at 80 °C.", "data": {"compound name": "UiO-67-BIPY", "metal source": "ZrCl4", "metal amount": "1.27 mmol", "linker": "5,5'-dicarboxy-2,2'-bipyridine", "linker amount": "1.27 mmol", "modulator": "acetic acid | 37% HCl", "modulator amount or volume": "2.15 mL | 0.5 mL", "solvent": "DMF", "solvent volume": "100 mL", "reaction temperature": "120 °C", "reaction time": "48 h"}}
{"paragraph": "Optimized Reaction Conditions for Zr-CAU-28. In the system ZrOCl2·8H2O/H2FDC/2-propanol/acetic acid, the initial synthesis conditions were optimized. Subsequently, it was observed that 2-propanol can be readily replaced by equal volumes of water, water/2-propanol, and water/ethanol mixtures, respectively. While Zr-CAU-28 is always obtained (Figure 2), this affects the particle diameter as observed by dynamic light scattering (see Supporting Information, SI, Table S1 and Figures S1, S2). The optimized reaction system is ZrOCl2·8H2O/H2FDC/H2O/acetic acid. The most crystalline product is obtained by a microwave-assisted reaction of a mixture of 45 mg (0.28 mmol) of H2FDC, 60 mg (0.19 mmol) ZrOCl2·8H2O, 700 μL acetic acid, and 800 μL H2O. The reaction mixture was stirred for several minutes before being placed into the microwave oven at 80 °C for 1 h. The raw product was separated via centrifugation and washed in ethanol by redispersion and centrifugation. Yield: 55 mg (46% based on H2FDC) of a white crystalline powder of [Zr6O4(OH)4(FDC)4(OH)4(H2O)4]·nH2O with n ≈ 16 (elemental analysis measured: C: 16.71; H: 2.26; calculated: C: 16.72; H: 3.90).Figure 2Figure 2. PXRD patterns of Zr-CAU-28 synthesized using identical amounts of different solvents and solvent mixtures (a: ethanol/water; b: 2-propanol; c: water; and d: theoretical pattern) and employing acetic acid as modulator.", "data": {"compound name": "Zr-CAU-28", "metal source": "ZrOCl2·8H2O", "metal amount": "60 mg, 0.19 mmol", "linker": "H2FDC", "linker amount": "45 mg, 0.28 mmol", "modulator": "acetic acid", "modulator amount or volume": "700 μL", "solvent": "H2O", "solvent volume": "800 μL", "reaction temperature": "80 °C", "reaction time": "1 h"}}
{"paragraph": "Synthesis of Ce-CAU-282,5-Furandicarboxylic acid (33.3 mg, 0.21 mmol) was introduced into a pyrex tube glass reactor. After the addition of 1.2 mL of DMF and formic acid (515 μL, 13.57 mmol), an aqueous 0.533 m solution of cerium(IV) ammonium nitrate (400 μL, 0.21 mmol) was added to the mixture. The glass reactor was sealed and heated under stirring for 15 min at 100 °C. The white precipitate was centrifuged in the mother liquor which was then decanted off before being redispersed and centrifuged twice in DMF (2 mL). To remove DMF from the product, the solid was subsequently washed and centrifuged with acetone (2 mL) four times. The resulting white solid was dried in air at 70 °C. Yield: 35 mg (29%). Elemental analysis for the as synthesized MOF Ce-CAU-28 [Ce6O4(OH)4(FDC)4(OH)4(H2O)4]·2DMF·2H2O: calculated: C 17.29%, H 1.62%, N 1.34%; measured: C 17.70%, H 1.57%, N 0.89%.", "data": {"compound name": "Ce-CAU-28", "metal source": "cerium(IV) ammonium nitrate", "metal amount": "0.533 m, 400 μL, 0.21 mmol", "linker": "2,5-Furandicarboxylic acid", "linker amount": "33.3 mg, 0.21 mmol", "modulator": "formic acid", "modulator amount or volume": "515 μL, 13.57 mmol", "solvent": "DMF", "solvent volume": "1.2 mL", "reaction temperature": "100 °C", "reaction time": "15 min"}}
{"paragraph": "Synthesis of Mn-CAU-29: Ni-H8TPPP (180 mg, 18.3 × 10-5 mmol), MnCl2·4 H2O(190.5 mg, 91.5 × 10-5 mmol) and H2O (12 mL) were added to a 30 mL Teflon insertand placed in a steel reactor. The reactor was heated for 48 h at 180 °C and cooled downto room temperature in 6 h. The resulting product was filtered off and washed with H2Oand acetone. A yield of 162 mg, (84 % based on Ni-H8TPPP) was obtained for Mn CAU-29, [Mn(Ni-H6TPPP)(H2O)]·7 H2O. Elemental analysis of Mn-CAU-29: calc(%): C 50.4, H 4.2, N 5.4, found (%): C 50.1, H 3.4, N 5.2.", "data": {"compound name": "Mn-CAU-29", "metal source": "MnCl2·4 H2O", "metal amount": "190.5 mg, 91.5 × 10-5 mmol", "linker": "Ni-H8TPPP", "linker amount": "180 mg, 18.3 × 10-5 mmol", "modulator": "NaN", "modulator amount or volume": "NaN", "solvent": "H2O", "solvent volume": "12 mL", "reaction temperature": "180 °C", "reaction time": "48 h"}}
{"paragraph": "Synthesis of Co-CAU-29: Ni-H8TPPP (180 mg, 18.3 × 10-5 mmol), CoCl2·6 H2O(229.2 mg, 91.5 × 10-5 mmol) and H2O (12 mL) were added to a 30 mL Teflon insertand placed in a steel reactor. The reactor was heated for 48 h at 180 °C and cooled downto room temperature in 6 h. The resulting product was filtered off and washed with H2Oand acetone. A yield of 156 mg, (81 % based on Ni-H8TPPP) was obtained for Co-CAU 29, [Co(Ni- H6TPPP)(H2O)]·5 H2O. Elemental analysis of Co-CAU-29: calc (%):C 49.2, H 3.8, N 5.2, found (%): C 49.3, H 3.3, N 5.1.", "data": {"compound name": "Co-CAU-29", "metal source": "CoCl2·6 H2O", "metal amount": "229.2 mg, 91.5 × 10-5 mmol", "linker": "Ni-H8TPPP", "linker amount": "180 mg, 18.3 × 10-5 mmol", "modulator": "NaN", "modulator amount or volume": "NaN", "solvent": "H2O", "solvent volume": "12 mL", "reaction temperature": "180 °C", "reaction time": "48 h"}}
{"paragraph": "Synthesis of Ni-CAU-29: Ni-H8TPPP (180 mg, 18.3 × 10-5 mmol), NiCl2·6 H2O(228.9 mg, 91.5 × 10-5 mmol) and H2O (12 mL) were added to a 30 mL Teflon insertand placed in a steel reactor. The reactor was heated for 48 h at 180 °C and cooled downto room temperature in 6 h. The resulting product was filtered off and washed with H2Oand acetone. A yield of 165 mg, (86 % based on Ni-H8TPPP) was obtained for Ni-CAU 29, [Ni(Ni- H6TPPP)(H2O)]·5 H2O. Elemental analysis of Ni-CAU-29: calc (%):C 49.2, H 3.8, N 5.2, found (%): C 49.3, H 3.4, N 5.1.", "data": {"compound name": "Ni-CAU-29", "metal source": "NiCl2·6 H2O", "metal amount": "228.9 mg, 91.5 × 10-5 mmol", "linker": "Ni-H8TPPP", "linker amount": "180 mg, 18.3 × 10-5 mmol", "modulator": "NaN", "modulator amount or volume": "NaN", "solvent": "H2O", "solvent volume": "12 mL", "reaction temperature": "180 °C", "reaction time": "48 h"}}
{"paragraph": "Synthesis of Cd-CAU-29: Ni-H8TPPP (180 mg, 18.3 × 10-5 mmol), CdCl2·H2O(193.8 mg, 91.5 × 10-5 mmol) and H2O (12 mL) were added to a 30 mL Teflon insertand placed in a steel reactor. The reactor was heated for 48 h at 180 °C and cooled downto room temperature in 6 h. The resulting product was filtered off and washed with H2Oand acetone. A yield of 180 mg, (89 % based on Ni-H8TPPP) was obtained for Cd-CAU 29, [Cd(Ni- H6TPPP)(H2O)]·7 H2O. Elemental analysis of Ni-CAU-29: calc (%):C 47.8, H 4.0, N 5.1, found (%): C 47.7, H 3.2, N 4.9", "data": {"compound name": "Cd-CAU-29", "metal source": "CdCl2·H2O", "metal amount": "193.8 mg, 91.5 × 10-5 mmol", "linker": "Ni-H8TPPP", "linker amount": "180 mg, 18.3 × 10-5 mmol", "modulator": "NaN", "modulator amount or volume": "NaN", "solvent": "H2O", "solvent volume": "12 mL", "reaction temperature": "180 °C", "reaction time": "48 h"}}
{"paragraph": "Zr-CAU-30 Ni-H8TPPP (15.0 mg, 15.9 × 10-3 mmol), ZrOCl2·8H2O (9.8 mg, 33.0 × 10-3 mmol), NaF (38.2 mg, 9.6 × 10-1 mmol), H2O (3000 μL), 2 M aqueous solution NaOH (60.6 μL, 12.9 × 10-2 mmol) were added to a 5 mL glass vial and placed in a reaction block on a heating plate. The block was heated for 3 h at 160 °C under stirring. The resulting product was centrifuged at 6000 rpm for 10 min and washed once with H2O and acetone each. A yield of 6.7 mg was obtained which consist of a mixture of ZrO2 and Zr-CAU-30, [Zr2(Ni-H2TPPP)(OH/F)2]·23H2O.Elemental analysis of Zr-CAU-30 [Zr2(Ni-H2TPPP)(OH/F)2]·23H2O: calc. (%): C 30.1, H 5.9, N 3.2, found (%): C 28.5, H 3.3, N 3.0. Elemental analysis of a one to one mixture of ZrO2 and [Zr2(Ni-H2TPPP)(OH/F)2]·23H2O: calc. (%): C 28.9, H 5.0, N 3.1, found (%): C 28.5, H 3.3, N 3.0.", "data": {"compound name": "Zr-CAU-30", "metal source": "ZrOCl2·8H2O", "metal amount": "9.8 mg, 33.0 × 10-3 mmol", "linker": "Ni-H8TPPP", "linker amount": "15.0 mg, 15.9 × 10-3 mmol", "modulator": "NaF", "modulator amount or volume": "38.2 mg, 9.6 × 10-1 mmol", "solvent": "H2O | 2 M aqueous solution NaOH", "solvent volume": "3000 μL | 60.6 μL, 12.9 × 10-2 mmol", "reaction temperature": "160 °C", "reaction time": "3 h"}}
{"paragraph": "Hf-CAU-30 Ni-H8TPPP (15.0 mg, 15.9 × 10-3 mmol), HfCl4 (9.7 mg, 3.3 × 10-2 mmol), NaF (38.2 mg, 9.6 × 10-1 mmol), H2O (3000 μL), 2 M aqueous solution NaOH (60.6 μL, 12.9 × 10-2 mmol) were added to a 5 mL glass vial and placed in a reaction block on a heating plate. The block was heated for 3 h at 160 °C under stirring. The resulting product was centrifuged at 6000 rpm for 10 min and washed once with H2O and acetone each. A yield of 7.0 mg was obtained which consist of a mixture of HfO2 and Hf-CAU-30, [Hf2(Ni-H2TPPP)(OH/F)2]·30H2O.Elemental analysis of Hf-CAU-30 [Hf2(Ni-H2TPPP)(OH/F)2]·30H2O: calc. (%): C 29.0, H 5.0, N 3.1, found (%): C 24.9, H 3.5, N 2.6.Elemental analysis of a one to one mixture of HfO2 and [Hf2(Ni-H2TPPP)(OH/F)2]·30H2O: calc. (%): C 24.3, H 4.2, N 2.6, found (%): C 24.9, H 3.5, N 2.6.", "data": {"compound name": "Hf-CAU-30", "metal source": "HfCl4", "metal amount": "9.7 mg, 3.3 × 10-2 mmol", "linker": "Ni-H8TPPP", "linker amount": "15.0 mg, 15.9 × 10-3 mmol", "modulator": "NaF", "modulator amount or volume": "38.2 mg, 9.6 × 10-1 mmol", "solvent": "H2O | 2 M aqueous solution NaOH", "solvent volume": "3000 μL | 60.6 μL, 12.9 × 10-2 mmol", "reaction temperature": "160 °C", "reaction time": "3 h"}}
{"paragraph": "Optimized synthesis of [Bi2(H2TCPB)(TCPB)(H2O)2]·xH2O (CAU-31): To a mixture of H4TCPB (5 mg, 8.95 μmol) and ground Bi(NO3)3·5H2O (4.3 mg, 8.95 μmol) in a 2 mL PTFE liner, 1 mL of CH3OH was added. The sealed reactor was shaken for 10 min and heated in an oven to 80 °C over 1 h and kept at this temperature for 12 h. After being cooled over 1 h to room temperature, the solid product was filtered off and washed with CH3OH. A white powder was obtained in a yield of 5.5 mg. The reaction was repeated several times, to obtain a suitable amount for detailed characterization. Phase purity was confirmed by PXRD (Figure S3) and elemental analysis (calculated (%) for [Bi2(O8C34H20)(O8C34H18)(H2O)2]·15.5H2O: C 44.3 H 4.0; measured (%): C 44.2 H 3.6).", "data": {"compound name": "[Bi2(H2TCPB)(TCPB)(H2O)2]·xH2O (CAU-31)", "metal source": "Bi(NO3)3·5H2O", "metal amount": "4.3 mg, 8.95 μmol", "linker": "H4TCPB", "linker amount": "5 mg, 8.95 μmol", "modulator": "NaN", "modulator amount or volume": "NaN", "solvent": "CH3OH", "solvent volume": "1 mL", "reaction temperature": "80 °C", "reaction time": "12 h"}}
{"paragraph": "Optimized synthesis of (NH2(CH3)2)[Bi(TCPB)(H2O)]·xH2O (CAU-32): To a mixture of H4TCPB (10 mg, 17.9 μmol) and ground Bi(NO3)3·5H2O (8.7 mg, 17.9 μmol) in a 2 mL PTFE liner, 800 μL of CH3OH and 200 μL of DMF were added. The sealed reactor was shaken for 10 min and heated in an oven to 100 °C over 1 h and kept at this temperature for 12 h. After being cooled over 1 h to room temperature, the solid product was filtered off and washed with CH3OH. A white powder was obtained in a yield of 15.3 mg. The reaction was repeated several times, to obtain a suitable amount for detailed characterization. Phase purity was confirmed by PXRD (Figure S15) and elemental analysis (calculated (%) for (NH2(CH3)2)[Bi(O8C34H18)(H2O)]·4H2O: C 48.1 H 4.0 N 1.6; measured (%): C 48.5 H 3.8 N 1.2).", "data": {"compound name": "(NH2(CH3)2)[Bi(TCPB)(H2O)]·xH2O (CAU-32)", "metal source": "Bi(NO3)3·5H2O", "metal amount": "8.7 mg, 17.9 μmol", "linker": "H4TCPB", "linker amount": "10 mg, 17.9 μmol", "modulator": "NaN", "modulator amount or volume": "NaN", "solvent": "CH3OH | DMF", "solvent volume": "800 μL | 200 μL", "reaction temperature": "100 °C", "reaction time": "12 h"}}
{"paragraph": "Optimized synthesis of [Bi4(O)2(OH)2(H2TCPB)(TCPB)(H2O)2]·xH2O (β-CAU-33): To a mixture of H4TCPB (10 mg, 17.9 μmol) and ground Bi(NO3)3·5H2O (17.4 mg, 35.8 μmol) in a 2 mL PTFE liner, 450 μL of DMF and 50 μL of toluene were added. The sealed reactor was shaken for 10 min and heated in an oven to 120 °C over 1 h and kept at this temperature for 12 h. After being cooled over 1 h to room temperature, the solid product was filtered off. The product was afterward stirred in a 1:1 mixture of CH3OH/DMF at 100 °C for 10 min, washed with CH3OH, and dried at 60 °C for 1 h. A white powder was obtained in a yield of 13.7 mg. The reaction was repeated several times, to obtain a suitable amount for detailed characterization. Phase purity was confirmed by PXRD (Figure S9) and elemental analysis (calculated (%) for [Bi4(O)2(OH)2(O8C34H20)(O8C34H18)(H2O)2]·7H2O·DMF: C 37.9 H 2.9 N 0.6; measured (%): C 37.9 H 2.7 N 0.7).", "data": {"compound name": "[Bi4(O)2(OH)2(H2TCPB)(TCPB)(H2O)2]·xH2O (β-CAU-33)", "metal source": "Bi(NO3)3·5H2O", "metal amount": "17.4 mg, 35.8 μmol", "linker": "H4TCPB", "linker amount": "10 mg, 17.9 μmol", "modulator": "NaN", "modulator amount or volume": "NaN", "solvent": "DMF | toluene", "solvent volume": "450 μL | 50 μL", "reaction temperature": "120 °C", "reaction time": "12 h"}}
{"paragraph": "Synthesis of [Bi(TATB)] (CAU-7-TATB) H3TATB (30.0 mg, 68.0 μmol) and ground Bi(NO3)3·5 H2O (28.7 mg, 59.2 μmol) were mixed in a 30 mL glass vial and MeOH (6 mL) and DMF (6 mL) were added. The sealed vial was shaken and heated during microwave-assisted synthesis at 120 °C for 20 min under stirring at 600 rpm. The solid product was filtered off and washed with DMF (5 mL) and MeOH (5 mL). A white powder was obtained in a yield of 30.8 mg (55% based on H3TATB). The phase purity was confirmed via PXRD (Fig. S1?) and elemental analysis (calc. (%) for BiC24H12N3O6·C3H7NO·6H2O: C 39.14, H 3.77, N 6.76; meas. (%): C 37.29, H 2.93, N 7.84).", "data": {"compound name": "[Bi(TATB)] (CAU-7-TATB)", "metal source": "Bi(NO3)3·5 H2O", "metal amount": "28.7 mg, 59.2 μmol", "linker": "H3TATB", "linker amount": "30.0 mg, 68.0 μmol", "modulator": "NaN", "modulator amount or volume": "NaN", "solvent": "MeOH | DMF", "solvent volume": "6 mL | 6 mL", "reaction temperature": "120 °C", "reaction time": "20 min"}}
{"paragraph": "Synthesis of [Bi(TATB-NH2)] (CAU-7-TATB-NH2) H3TATB-NH2 (100 mg, 219 μmol) and ground Bi(NO3)3·5 H2O (76.8 mg, 158 μmol) were mixed in a 30 mL glass vial and MeOH (10 mL) and DMF (10 mL) were added. The sealed vial was shaken and heated during microwave-assisted synthesis at 120 °C for 20 min under stirring at 600 rpm. The solid product was filtered off and washed with DMF (5 mL) and MeOH (5 mL). A yellow powder was obtained in a yield of 118 mg (68% based on H3TATB-NH2). The phase purity was confirmed by PXRD (Fig. S10?) and elemental analysis (calc. (%) for BiC24H13N4O6·0.5C3H7NO·5H2O: C 38.82, H 3.39, N 7.99; meas. (%): C 39.74, H 1.85, N 7.99).", "data": {"compound name": "[Bi(TATB-NH2)] (CAU-7-TATB-NH2)", "metal source": "Bi(NO3)3·5 H2O", "metal amount": "76.8 mg, 158 μmol", "linker": "H3TATB-NH2", "linker amount": "100 mg, 219 μmol", "modulator": "NaN", "modulator amount or volume": "NaN", "solvent": "MeOH | DMF", "solvent volume": "10 mL | 10 mL", "reaction temperature": "120 °C", "reaction time": "20 min"}}
{"paragraph": "Synthesis of [Bi2(O)(OH)(TATB)] (CAU-35) H3TATB (5.0 mg, 11.3 μmol) and ground Bi(NO3)3·5 H2O (5.5 mg, 11.3 μmol) were mixed in a 2 mL PTFE insert, and H2O (800 μL) and DMF (200 μL) were added. The autoclave was sealed and heated to 120 °C for 12 h. The temperature was kept for 36 h, and subsequently, the reactor was slowly cooled down to room temperature in 60 h. The solid product was filtered off and washed with DMF (1 mL) and H2O (1 mL). A white powder was obtained. The phase purity was confirmed via PXRD (Fig. S17?) and elemental analysis (calc. (%) for Bi2C24H13N3O8·H2O: C 31.77, H 1.67, N 4.63; meas. (%): C 32.77, H 1.41, N 4.97).", "data": {"compound name": "[Bi2(O)(OH)(TATB)] (CAU-35)", "metal source": "Bi(NO3)3·5 H2O", "metal amount": "5.5 mg, 11.3 μmol", "linker": "H3TATB", "linker amount": "5.0 mg, 11.3 μmol", "modulator": "NaN", "modulator amount or volume": "NaN", "solvent": "H2O | DMF", "solvent volume": "800 μL | 200 μL", "reaction temperature": "120 °C", "reaction time": "36 h"}}
{"paragraph": "Optimized synthesis of Co-CAU-36: Ni-H8TPPP (5.0 mg, 5.3 × 10-3 mmol), CoCl2·6 H2O (1.3 mg, 5.3 × 10-3 mmol), DABCO (30 mg, 265.5 × 10-3 mmol), H2O (1000 μL) and 2M aqueous HCl solution (10.7 μL, 21.2 × 10-3 mmol) were added to a 2 mL Teflon insert and placed in the high-throughput reactor. The reactor was heated for 12 h at 160 °C and cooled down to RT in 6 h. The resulting product was filtered off and washed with H2O and acetone. A yield of 6.0 mg (75 % based on Ni-H8TPPP) was obtained for Co-CAU-36, [Co2(Ni-TPPP)]?2DABCO?15H2O. Elemental analysis of Co-CAU-36: calc (%): C 43.7, H 5.5, N 7.3, found (%): C 43.9, H 5.2, N 8.6.", "data": {"compound name": "Co-CAU-36", "metal source": "CoCl2·6 H2O", "metal amount": "1.3 mg, 5.3 × 10-3 mmol", "linker": "Ni-H8TPPP", "linker amount": "5.0 mg, 5.3 × 10-3 mmol", "modulator": "DABCO", "modulator amount or volume": "30 mg, 265.5 × 10-3 mmol", "solvent": "H2O | 2M aqueous HCl solution", "solvent volume": "1000 μL | 10.7 μL, 21.2 × 10-3 mmol", "reaction temperature": "160 °C", "reaction time": "12 h"}}
{"paragraph": "Synthesis of the Ce-UiO-66 type compoundsThe different linker molecules d-, l- and dl-aspartic acid (d-, l- and dl-H2ASP), 2-methylsucininic acid (H2MS) and 2,3-dimethylsucininic acid (H2DMS) were dissolved in distilled water and were introduced into the glass reactor. After the addition of the formic acid (HCOOH) and aqueous solution of cerium(iv) ammonium nitrate (0.5333 mol L?1) the reactor was sealed and the reaction was carried out (Table 1). The glass reactor was heated under stirring for 30 min at 100 °C. The obtained product was separated by centrifugation from the mother liquor, which was then decanted off. The product was re-dispersed and centrifuged twice in acetone and dried in air at 70 °C. Before characterization, Ce-UiO-66-ASP, [Ce6(μ3-O)4(μ3-OH)4(H2O)6(dl-ASP)6], was treated for 24 h in 0.2 M HCl and thereafter in acetone for 24 h under stirring at room temperature, respectively and dried in air at 70 °C. The same procedure was performed with the compounds Ce-UiO-66-d-ASP, [Ce6(μ3-O)4(μ3-OH)4(H2O)6(d-ASP)6] and Ce-UiO-66-l-ASP, [Ce6(μ3-O)4(μ3-OH)4(H2O)6(l-ASP)6]. The MOFs Ce-UiO-66-MS and Ce-UiO-66-DMS were treated in acetone for 24 h under stirring at room temperature and dried in air at 70 °C.Table 1 Overview of the optimized synthesis conditions for the title compounds. The concentration of the aqueous solution of cerium(iv) ammonium nitrate is 0.5333 mol L?1. The yield, based on cerium, of each MOF is also given in the last columnCompound Ce Ratio HCOOH Ce [mL] Linker [mg] H2O [mL] HCOOH [μL] Yield [%]Linker 0.533 M Ce-UiO-66-dl-ASP 1 1.5 145 3 319 9 8760 86Ce-UiO-66-d-ASP 1 1.5 145 3 319 9 8760 84Ce-UiO-66-l-ASP 1 1.5 145 3 319 9 8760 89Ce-UiO-66-MS 1 11 0 3 2325 9 0 86Ce-UiO-66-DMS 1 2.0 25 2 312 6 1006 70Ce-CAU-41 1 8.5 10 2 2142 12 804 92Ce-CAU-44 1 3.5 0 2 936 12 0 97Synthesis of CAU-41 and CAU-44The linker succinic acid was (H2SUC) dissolved in distilled water and introduced into the glass reactor. After the addition of the formic acid (HCOOH only for CAU-41) and the aqueous solution of cerium(iv) ammonium nitrate (0.5333 M) the reactor was sealed and the reaction was carried out (Table 1). The glass reactor was heated up under stirring for 30 min at 100 °C. The obtained product was centrifuged from the mother liquor, which was then decanted off. Afterwards the product was re-dispersed and centrifuged twice in acetone and dried in air at 70 °C. Before the characterization the compounds were treated in acetone for 24 h under stirring at room temperature and dried in air at 70 °C.", "data": {"compound name": "Ce-UiO-66-dl-ASP", "metal source": "cerium(iv) ammonium nitrate", "metal amount": "0.5333 mol L?1", "linker": "dl-aspartic acid (dl-H2ASP)", "linker amount": "319 mg", "modulator": "HCOOH", "modulator amount or volume": "8760 μL", "solvent": "H2O", "solvent volume": "9 mL", "reaction temperature": "100 °C", "reaction time": "30 min"}}
{"paragraph": "Optimized syntheses:((CH3)2NH2)2[Al3O(HHTP)(HHTP·)]·0.5DMF·18H2O: 32.4 mg (0.1 mmol) H6HHTP, 400 μL (0.1mmol) Al(ClO4)3·9H2O (0.25 M in DMF), 400 μL DMF and 200 μL H2O were mixed in a 2 mlTeflon reactor and transferred into the HT reactor.((CH3)2NH2)2[Ga3O(HHTP)(HHTP·)]·14.5H2O: 32.4 mg (0.1 mmol) H6HHTP, 200 ?L(0.1 mmol) Ga(NO3)3·x H2O (0.5 M in DMF), 600 μL DMF and 200 ?L H2O were mixed in a2 ml Teflon reactor and transferred into the HT reactor.The reactors were placed in a conventional oven (forced air circulation) and heated for 48 h at 150 °C. The resulting products were filtrated and washed with DMF, ethanol anddichloromethane. Afterwards the products were redispersed in 1.5 mL dichloromethane andcentrifuged again. This redispersion/centrifugation process was repeated ten times. Due tomoisture and air sensitivity the microcrystalline products were stored in dichloromethane. Forcharacterization samples were dried in air. Both compounds are stable in dichloromethane andunder N2 atmosphere. Synthesis scale-up is possible using the tenfold amounts", "data": {"compound name": "((CH3)2NH2)2[Al3O(HHTP)(HHTP·)]·0.5DMF·18H2O", "metal source": "Al(ClO4)3·9H2O", "metal amount": "400 μL, 0.1 mmol", "linker": "H6HHTP", "linker amount": "32.4 mg, 0.1 mmol", "modulator": "NaN", "modulator amount or volume": "NaN", "solvent": "DMF | H2O", "solvent volume": "400 μL | 200 μL", "reaction temperature": "150 °C", "reaction time": "48 h"}}
{"paragraph": "Synthesis of CAU-43The MOF CAU-43 (1) was synthesized employing a molar ratio of 1:1 for H2FcDC (11.3 mg, 0.0412 mmol) and indium(III) chloride (9.0 mg, 0.0412 mmol). The reactants were placed in a Duran-glass reactor (4 mL) equipped with a stirring bar, and a mixture of water (400 μL) and DMF (400 μL) was added. A scale up of the synthesis could be achieved using H2FcDC (56.5 mg, 0.2060 mmol) and InCl3 (45.0 mg, 0.2050 mmol), water (2.0 mL), and DMF (2.0 mL) in a larger Duran-glass reactor (8 mL). The reactor was heated at 80 °C for 120 min. The brown microcrystalline precipitate was washed with a warm 1:1 water/DMF mixture (10 mL) to remove unreacted linker residue. Afterward, the sample was stirred in 5 mL of MeOH for 36 h (yield: 25.0% based on H2FcDC). Elemental analysis for 1: [In(OH)(FeC12H8O4)]·CH3OH: calc. C 35.8%, H 3.0%; found C 36.3%, H 3.20%.", "data": {"compound name": "CAU-43", "metal source": "indium(III) chloride", "metal amount": "9.0 mg, 0.0412 mmol", "linker": "H2FcDC", "linker amount": "11.3 mg, 0.0412 mmol", "modulator": "NaN", "modulator amount or volume": "NaN", "solvent": "water | DMF", "solvent volume": "400 μL | 400 μL", "reaction temperature": "80 °C", "reaction time": "120 min"}}
{"paragraph": "Synthesis of In-MIL-53-FcDC_aThe MOF In-MIL-53-FcDC_a (2) was synthesized employing H2FcDC (11.3 mg, 0.0412 mmol) and indium(III) nitrate (24.8 mg). The reactants were placed in a Duran-glass reactor (4 mL), and a mixture of water (400 μL) and MeOH (400 μL) was added, along with acetic acid (40 μL). A scale up of the synthesis could be achieved using H2FcDC (56.5 mg, 0.2050 mmol) and In(NO3)3·xH2O (124.0 mg), acetic acid (200 μL, 3.50 mmol), water (2 mL), and MeOH (2 mL) in a larger Duran-glass reactor (8 mL). The reactor was heated at 95 °C for 90 min. The resulting brown single crystals (Figure 1) were carefully washed with hot methanol several times to remove unreacted linker residue. The product was dried in air overnight (yield: 14.4% based on H2FcDC). Elemental analysis for 2: [In(OH)(FeC12H8O4)]: calc. C 35.7%, H 2.3%; found C 35.8%, H 2.6%.", "data": {"compound name": "In-MIL-53-FcDC_a", "metal source": "indium(III) nitrate", "metal amount": "24.8 mg", "linker": "H2FcDC", "linker amount": "11.3 mg, 0.0412 mmol", "modulator": "acetic acid", "modulator amount or volume": "40 μL", "solvent": "water | MeOH", "solvent volume": "400 μL | 400 μL", "reaction temperature": "95 °C", "reaction time": "90 min"}}
{"paragraph": "Synthesis of In-FcDCThe coordination polymer In-FcDC (3) was synthesized employing H2FcDC (11.3 mg, 0.0412 mmol) and indium(III) nitrate (12.4 mg). The reactants were placed in a Duran-glass reactor (4 mL) equipped with a stirring bar, and water (800 μL) and acetic acid (20 μL) were added. A scale up of the synthesis could be achieved using H2FcDC (56.5 mg, 0.2060 mmol) and indium(III) nitrate (62 mg), acetic acid (100 μL), and water (4.0 mL) in a larger Duran-glass reactor (8 mL). The reactor was heated at 130 °C for 3 h. After filtration, the brown microcrystalline precipitate was dried in air overnight (yield: 35.0% based on H2FcDC). Elemental analysis for 3: [In(OH)(FeC12H8O4)]: calc. C 35.7%, H 2.3%; found C 36.3%, H 2.4%.", "data": {"compound name": "In-FcDC", "metal source": "indium(III) nitrate", "metal amount": "12.4 mg", "linker": "H2FcDC", "linker amount": "11.3 mg, 0.0412 mmol", "modulator": "acetic acid", "modulator amount or volume": "20 μL", "solvent": "water", "solvent volume": "800 μL", "reaction temperature": "130 °C", "reaction time": "3 h"}}
{"paragraph": "Optimized Synthesis of CAU-45: 446.4 mg (2.00 mmol) 5-acetamidoisophthalic acid and 17 mL acetic acid were placed in a PTFE lined steel autoclave. Afterwards 0.892 mL (2.13 mmol) zirconium acetate solution in dilute acetic acid were added and the autoclave was sealed. The mixture was heated to 160 °C in one hour and then the temperature was kept for 22 hours. After the reaction mixture was slowly cooled down to room temperature over 24 h, 525.1 mg of a pale ocher solid were obtained via filtration and subsequent drying for 4 hours at 50 °C (yield: 92 %, based on zirconium and the composition [Zr30O20(OH)26(OAc)18L18]). The real yield will be smaller due to impurities and guest molecules in the pores.", "data": {"compound name": "CAU-45", "metal source": "zirconium acetate solution", "metal amount": "0.892 mL, 2.13 mmol", "linker": "5-acetamidoisophthalic acid", "linker amount": "446.4 mg, 2.00 mmol", "modulator": "acetic acid", "modulator amount or volume": "17 mL", "solvent": "NaN", "solvent volume": "NaN", "reaction temperature": "160 °C", "reaction time": "22 hours"}}
{"paragraph": "2.1 Synthesis of Ga-CAU-10-OCH3. Ga-CAU-10-OCH3 was synthesized under microwave-assisted heating in a 20 ml glass reactor starting from a mixture of 1.5 mL of a 0.72 mol/l aqueous gallium nitrate solution (1.1 mmol), 124.5 mg (0.64 mmol) 5-methoxyisophthalic acid, 13.5 ml toluene and 0.65 ml of a 2 mol/l aqueous NaOH (13 mmol). This mixture was heated at 140 °C for 3 h. After cooling to room temperature the microcrystalline product was isolated by vacuum filtration, washed with 50 ml N,N-dimethylformamide (DMF) and stirred in 15 ml water for 24 h to remove impurities. [Ga(OH)(C9H6O5)] · H2O, C = 36.0 % (calcd 36.2 %) and H = 2.9 % (calcd 3.0 %). Yield: 58.2 mg (18.7 % based on Ga3+).", "data": {"compound name": "Ga-CAU-10-OCH3", "metal source": "gallium nitrate solution", "metal amount": "0.72 mol/l, 1.5 mL, 1.1 mmol", "linker": "5-methoxyisophthalic acid", "linker amount": "124.5 mg, 0.64 mmol", "modulator": "NaOH", "modulator amount or volume": "2 mol/l, 0.65 ml, 13 mmol", "solvent": "toluene", "solvent volume": "13.5 ml", "reaction temperature": "140 °C", "reaction time": "3 h"}}
{"paragraph": "During the synthesis optimization, it was possible to isolate single crystals under the following conditions: Ga-CAU-10-OCH3 single crystals were synthesized under conventional heating in a miniaturized 2 ml Teflon reactor starting from a mixture of 0.05 ml of a 0.72 mol/l aqueous gallium nitrate solution (0.036 mmol), 8.3 mg 5-methoxyisophthalic acid (0.64 mmol), 0.88 ml toluene and 0.07 ml of a 2 mol/l aqueous NaOH (0.14 mmol). The mixture was heated to 120 °C within 1 h, the temperature was kept for 12 h and cooled down within 6 h to room temperature. The single crystals are shown in Figure S3 of the following section.", "data": {"compound name": "Ga-CAU-10-OCH3", "metal source": "gallium nitrate solution", "metal amount": "0.72 mol/l, 0.05 ml, 0.036 mmol", "linker": "5-methoxyisophthalic acid", "linker amount": "8.3 mg, 0.64 mmol", "modulator": "NaOH", "modulator amount or volume": "2 mol/l, 0.07 ml, 0.14 mmol", "solvent": "toluene", "solvent volume": "0.88 ml", "reaction temperature": "120 °C", "reaction time": "12 h"}}
{"paragraph": "2.3 Synthesis of Al-CAU-10-NHCOCH3. Al-CAU-10-NHCOCH3 was synthesized under conventional heating in a 20 ml Teflon reactor from a mixture of 0.5 ml of a 1 mol/l aqueous aluminum nitrate solution (0.5 mmol), 223.0 mg 5-acetamideisophthalic acid (0.1 mmol), 9 ml water and 0.5 ml DMF. This mixture was heated at 160 °C for 48 h. After cooling to room temperature, the product was isolated by centrifugation, washed with 10 ml DMF and stirred in 10 ml water for 24 h to remove impurities. The final product was dried for 24 h at 80 °C under atmospheric conditions. [Al(OH)(C10O5H7N)], C = 44.2 % (calcd 45.3 %), H = 3.7 %(calcd 3.0 %), and N = 6.1 % (calcd 5.3 %). Yield: 67.3 mg (50.8 % based on Al3+).A pH value of pH=3 of the reaction mixture before and after the reaction was measured.", "data": {"compound name": "Al-CAU-10-NHCOCH3", "metal source": "gallium nitrate solution", "metal amount": "1 mol/l, 0.5 ml, 0.5 mmol", "linker": "5-acetamideisophthalic acid", "linker amount": "223.0 mg, 0.1 mmol", "modulator": "NaN", "modulator amount or volume": "NaN", "solvent": "water | DMF", "solvent volume": "9 ml | 0.5 ml", "reaction temperature": "160 °C", "reaction time": "48 h"}}
{"paragraph": "2.4 Synthesis of Ga-CAU-10-NHCOCH3. Ga-CAU-10-NHCOCH3 was synthesized under microwave-assisted heating in a 20 ml glass reactor from a mixture of an aqueous gallium nitrate solution (0.72 mol/l, 1.0 ml 0.72 mmol), 5-acetamideisophthalic acid (220.4 mg, 0.1 mmol), water (18.6 ml) and NaOH (2 mol/l, 0.4 ml, 0.8mmol). This mixture was heated at 120 °C for 4 h. After cooling to room temperature, the product was isolated by centrifugation and washed once with 20 ml DMF and twice with ethanol. The final product was dried for 72 h at 80 °C at atmospheric conditions. [Ga(OH)(C10O5H7N)], C = 37.3 % (calcd 38.0 %), H = 2.6 % (calcd 2.9 %) and N = 4.5 % (calcd 4.6 %). Yield: 112 mg (75 % based on Ga3+).A pH value of pH=5 of the reaction mixture before and after the reaction was measured.", "data": {"compound name": "Ga-CAU-10-NHCOCH3", "metal source": "gallium nitrate solution", "metal amount": "0.72 mol/l, 1.0 ml, 0.72 mmol", "linker": "5-acetamideisophthalic acid", "linker amount": "220.4 mg, 0.1 mmol", "modulator": "NaOH", "modulator amount or volume": "2 mol/l, 0.4 ml, 0.8 mmol", "solvent": "water", "solvent volume": "18.6 ml", "reaction temperature": "120 °C", "reaction time": "4 h"}}
{"paragraph": "2.5 Synthesis of Ga-CAU-11A typical reaction mixture contained aqueous gallium nitrate solution (0.72 mol/l, 0.9 ml, 0.65 mmol), H2SDBS (186 mg, 0.6 mmol) and water (9.1 ml). All materials were placed in a 20 ml glass reactor and heated at 120 °C for 2 h in a microwave oven. After cooling to room temperature and vacuum filtration the white powder was stirred for 2 h in 15 ml DMF, vacuum filtrated, washed with 50 ml ethanol and dried at 160 °C. [Ga(OH)(C14H8O6S)], C = 42.6 % (calcd 43.0 %), H = 2.5 % (calcd 2.3 %) and S = 8.6 % (calcd 8.2 %). Yield: 65.4 mg (26.0 % based on Ga3+).A pH value of pH=2 of the reaction mixture before and after the reaction was measured.", "data": {"compound name": "Ga-CAU-11", "metal source": "gallium nitrate solution", "metal amount": "0.72 mol/l, 0.9 ml, 0.65 mmol", "linker": "H2SDBS", "linker amount": "186 mg, 0.6 mmol", "modulator": "NaN", "modulator amount or volume": "NaN", "solvent": "water", "solvent volume": "9.1 ml", "reaction temperature": "120 °C", "reaction time": "2 h"}}
{"paragraph": "2.6 Synthesis of Ga-CAU-11-COOH. Ga-CAU-11-COOH was synthesized in a 20 ml Teflon reactor starting from a reaction mixture which contained aqueous gallium nitrate solution (0.72 mol/l, 0.5 ml, 0.36 mmol), DPSTC (179.1 mg, 0.5 mmol), water (8.75 ml), NaOH (2 mol/l, 0.65 ml, 1.3 mmol) and concentrated acetic acid (0.5 ml, 8.7mmol). The reactor was placed in a steel autoclave and heated in a ventilation oven at 180 °C for 24 h. After cooling to room temperature, the product was isolated by filtration and washed with 50 ml of N,N'-DMF, 50 ml of ethanol and dried for 2 h at 80 °C. [Ga(OH)(C16H8O10S)], C = 39.6 % (calcd 40.1 %), H = 1.9 % (calcd 1.9 %) and S = 6.7 % (calcd 6.7 %). Yield: 135 mg (77.0 % based on Ga3+).The pH value of the reaction mixture changed from pH = 5 to pH = 3 during the reaction.", "data": {"compound name": "Ga-CAU-11-COOH", "metal source": "gallium nitrate solution", "metal amount": "0.72 mol/l, 0.5 ml, 0.36 mmol", "linker": "DPSTC", "linker amount": "179.1 mg, 0.5 mmol", "modulator": "NaOH", "modulator amount or volume": "2 mol/l, 0.65 ml, 1.3 mmol", "solvent": "water | acetic acid", "solvent volume": "8.75 ml | 0.5 ml, 8.7 mmol", "reaction temperature": "180 °C", "reaction time": "24 h"}}
{"paragraph": "2.7 Synthesis of Ga-CAU-49. Ga-CAU-49 was obtained in miniaturized 2 ml Teflon reactors. A reaction mixture contained aqueous gallium nitrate solution (0.72 mol/l, 0.1 ml, 0.07 mmol), 5-metylisophthlaic acid (9.1 mg, 0.05 mmol), toluene (0.425 ml), water (0.425 ml) and acetic acid (4 mol/l, 0.05 ml, 0.2 mmol). The reaction was carried out at 120 °C for 24 h. The resulting white solid was filtered off, stirred for 1 h in 15 ml DMF, washed with water and dried at 80 °C. [Ga4(C9H7O4)2(C9H6O4)3(OH)4(H2O)] · 0.5 Ga2O3, C = 41.1 %(calcd 40.0 %) and H = 3.1 % (calcd 2.8 %). 10.2 mg (2 % based on m-BDC-CH32-ions).A pH value of pH=2 of the reaction mixture before and after the reaction was measured.During the synthesis optimization, it was possible to isolate single crystals, which were obtained under the conditions described above.", "data": {"compound name": "Ga-CAU-49", "metal source": "gallium nitrate solution", "metal amount": "0.72 mol/l, 0.1 ml, 0.07 mmol", "linker": "5-metylisophthlaic acid", "linker amount": "9.1 mg, 0.05 mmol", "modulator": "acetic acid", "modulator amount or volume": "4 mol/l, 0.05 ml, 0.2 mmol", "solvent": "toluene | water", "solvent volume": "0.425 ml | 0.425 ml", "reaction temperature": "120 °C", "reaction time": "24 h"}}
{"paragraph": "2.8 Synthesis of Ga-CAU-51A typical reaction mixture contained aqueous gallium nitrate solution (0.72 mol/l, 0.05 ml, 0.036 mmol), 2,5-thiophenedicarboxylic acid (8.6 mg, 0.05 mmol) in 1 ml of a 80:20 vol% solution of concentrated acetic acid and water. All chemicals were placed in a 4 ml glass reactor and heated at 120 °C for 4 h in a microwave oven. The resulting white powder was isolated by centrifugation, treated for 24 h in 4 ml methanol and dried at 80 °C after filtration. [Ga(OH)(C6O4H2S)] · 2 H2O, C = 24.9 % (calcd 24.6 %), H = 1.7 % (calcd 2.4 %) and S = 11.0 % (calcd 11.0 %). Yield: 2.7 mg (22 % based on Ga3+ ions).A pH value of pH=2 of the reaction mixture before and after the reaction was measured.", "data": {"compound name": "Ga-CAU-51", "metal source": "gallium nitrate solution", "metal amount": "0.72 mol/l, 0.05 ml, 0.036 mmol", "linker": "2,5-thiophenedicarboxylic acid", "linker amount": "8.6 mg, 0.05 mmol", "modulator": "NaN", "modulator amount or volume": "NaN", "solvent": "acetic acid | water", "solvent volume": "80:20 vol%, 1 ml", "reaction temperature": "120 °C", "reaction time": "4 h"}}
{"paragraph": "Syntheses of the title compounds. The title compounds werefirst synthesized using our high-throughput setup19 by adding 30 μL (0.03 mmol, c = 1 mol L-1) of an aqueous solution of therespective metal nitrate (Al3+, Ga3+ or Fe3+) to a mixture of1,1,2,2-tetrakis(4-phosphonophenyl)ethylene (0.015 mmol,9.8 mg) and 970 μL H2O. After sealing the multiclave, the reac tion was carried out using the temperature-time-program ofheating up to 180 °C within one hour and keeping the reactiontemperature for 12 h at 180 °C. After cooling to room tempera ture, the product was isolated by filtration and rinsed threetimes with 2 mL of water and finally dried under ambient con ditions. All three compounds were obtained as microcrystal line powders.Results of the elemental analyses (observed/calculated):Al-CAU-53, [Al2(H2O)2(H2TPPE)]·2H2O:C 40.5/40.4, H 3.99/3.39Ga-CAU-53, [Ga2(H2O)2(H2TPPE)]·2H2O:C 36.7/36.4, H 3.15/3.06Fe-CAU-53, [Fe2(H2O)2(H2TPPE)]·3H2O:C 36.9/36.8, H 3.53/3.33", "data": {"compound name": "Al-CAU-53", "metal source": "Al3+ nitrate", "metal amount": "30 μL, 0.03 mmol, 1 mol L-1", "linker": "1,1,2,2-tetrakis(4-phosphonophenyl)ethylene", "linker amount": "9.8 mg, 0.015 mmol", "modulator": "NaN", "modulator amount or volume": "NaN", "solvent": "H2O", "solvent volume": "970 μL", "reaction temperature": "180 °C", "reaction time": "12 h"}}
{"paragraph": "Synthesis scale-up of Ga-CAU-53 and Fe-CAU-53. Although ascaled-up synthesis of Al-CAU-53 was not feasible, the follow ing procedure was used to obtain larger amounts of Ga- andFe-CAU-53. Applying the same procedure to the Al-CAU-53 syn thesis, only X-ray amorphous products were obtained.1,1,2,2-Tetrakis(4-phosphonophenyl)-ethylene (0.15 mmol,97.9 mg) and an aqueous solution of gallium nitrate or ironnitrate (0.3 mmol, 300 μL, 1 mol L-1) were added to 9.7 mLwater placed in a 30 mL Teflon insert. The same temperature time-program as described above was used. The precipitatewas filtered off and washed with 15 mL water. In case of Ga CAU-53, 96.8 mg (0.113 mmol, 75.2%) of a white-yellowishpowder was obtained. Fe-CAU-53 was obtained as yellowpowder (100 mg, 0.118 mmol, 78.9%).", "data": {"compound name": "Ga-CAU-53", "metal source": "gallium nitrate", "metal amount": "0.3 mmol, 300 μL, 1 mol L-1", "linker": "1,1,2,2-Tetrakis(4-phosphonophenyl)-ethylene", "linker amount": "97.9 mg, 0.15 mmol", "modulator": "NaN", "modulator amount or volume": "NaN", "solvent": "H2O", "solvent volume": "9.7 mL", "reaction temperature": "180 °C", "reaction time": "12 h"}}
