Repository: USTC-KnowledgeComputingLab/SciBrain-Chem

# KALE-LM-Chem

This is the official code repository for *KALE-LM-Chem*.

For certain complex testing tasks, we modified part of the code for better evaluation.

- Paper: https://arxiv.org/abs/2409.18695
- Models:
  - Llama3-KALE-LM-Chem-8B: [https://huggingface.co/USTC-KnowledgeComputingLab/Llama3-KALE-LM-Chem-8B](https://huggingface.co/USTC-KnowledgeComputingLab/Llama3-KALE-LM-Chem-8B)
  - Llama3-KALE-LM-Chem-1.5-8B: [https://huggingface.co/USTC-KnowledgeComputingLab/Llama3-KALE-LM-Chem-1.5-8B](https://huggingface.co/USTC-KnowledgeComputingLab/Llama3-KALE-LM-Chem-1.5-8B)

File: eval/IE/data_mof.jsonl (part 5 of 19)
{"paragraph": "Synthesis of Cu2(pzdc)2(pyz)·2H2O (hydrated complex 1). A mixture of Na2pzdc(0.21 g, 1.00 mmol) and pyz (1.0 g, 12.5 mmol) dissolved in H2O/EtOH(1:1, 100 ml) was slowly added to the H2O solution (100 ml) containingCu(ClO4)2·6H2O (0.37 g, 1.00 mmol) at room temperature. After stirring forone day, the resultant precipitate was filtered, washed with H2O and methanol,and dried under reduced pressure27. Elemental analysis for C16H12Cu2N6O10 isas follows. Calculated: C, 33.40; H, 2.10; N, 14.61. Found: C, 32.78; H, 1.57; N,14.34.", "data": {"compound name": "Cu2(pzdc)2(pyz)·2H2O", "metal source": "Cu(ClO4)2·6H2O", "metal amount": "0.37 g, 1.00 mmol", "linker": "Na2pzdc | pyz", "linker amount": "0.21 g, 1.00 mmol | 1.0 g, 12.5 mmol", "modulator": "NaN", "modulator amount or volume": "NaN", "solvent": "H2O/EtOH | H2O", "solvent volume": "1:1, 100 ml | 100 ml", "reaction temperature": "room temperature", "reaction time": "one day"}}
{"paragraph": "SYNTHESIS OF COMPOUNDSZIF-20: Zn(Pur)2·(DMF)0.75 (H2O)1.5. A solid mixture of zinc nitratetetrahydrate Zn(NO3)2·4H2O (65 mg, 0. 25 mmol, EM Science) and purine(150 mg, 1.25 mmol, Fluka or Sigma) was dissolved in 5 ml DMF (Fisher) in a20 ml vial to obtain a slightly turbid solution. The vial was tightly capped andheated at 65 °C in an isothermal oven for 3 days to yield pale yellow octahedralcrystals along with a small amount of powder. After unassisted cooling of thevial to room temperature, the powder product was removed by decanting withmother liquor and washed three times with DMF (5 ml). The crystals weredried in air for 30 min (yield: 48 mg, 50% based on Zn(NO3 )2·4H2O).", "data": {"compound name": "ZIF-20: Zn(Pur)2·(DMF)0.75 (H2O)1.5", "metal source": "Zn(NO3)2·4H2O", "metal amount": "65 mg, 0. 25 mmol", "linker": "purine", "linker amount": "150 mg, 1.25 mmol", "modulator": "NaN", "modulator amount or volume": "NaN", "solvent": "DMF", "solvent volume": "5 ml", "reaction temperature": "65 °C", "reaction time": "3 days"}}
{"paragraph": "ZIF-21: Co(Pur)2·(DMF)(H2O). A solid mixture of cobalt(II) nitratehexahydrate Co(NO3)2·6H2O (146 mg, 0.502 mmol, Aldrich) and purine(300 mg, 2.50 mmol) was dissolved in DMF (5 ml) in a 20 ml vial. To thesolution, 2.0 M dimethylamine solution in methanol (1.25 ml, 2.50 mmol,Aldrich) was added. The vial was tightly capped and heated at 85 °C in anisothermal oven for 24 h to yield purple octrahedral crystals. After unassistedcooling of the vial to room temperature, the mother liquor was decanted andthe crystals were rinsed three times with DMF (5 ml) and dried in air for 1 h(yield: 92 mg, 47% based on Co(NO3 )2·6H2O).", "data": {"compound name": "ZIF-21: Co(Pur)2·(DMF)(H2O)", "metal source": "Co(NO3)2·6H2O", "metal amount": "146 mg, 0.502 mmol", "linker": "purine", "linker amount": "300 mg, 2.50 mmol", "modulator": "2.0 M dimethylamine solution in methanol", "modulator amount or volume": "1.25 ml, 2.50 mmol", "solvent": "DMF", "solvent volume": "5 ml", "reaction temperature": "85 °C", "reaction time": "24 h"}}
{"paragraph": "ZIF-22: Zn(5-Azabenzimidazolato)2·(DMF)0.75 (H2O)2. A solid mixture ofzinc nitrate tetrahydrate Zn(NO3)2·4H2O (52 mg, 0.20 mmol) and5-azabenzimidazole (238 mg, 2.00 mmol, Aldrich) was dissolved in 2 ml DMFin a 4 ml vial to obtain a white precipitate. The vial was tightly capped andheated at 150 °C in an isothermal oven for 3 days to yield pale yellow octahedralcrystals along with a small amount of powder. After unassisted cooling of thevial to room temperature, the powder product was removed by decanting withmother liquor and rinsed three times with DMF (4 mlx3). The crystals weredried in air for 30 min (yield: 68 mg, 87% based on Zn(NO3 )2·4H2O)", "data": {"compound name": "ZIF-22: Zn(5-Azabenzimidazolato)2·(DMF)0.75 (H2O)2", "metal source": "Zn(NO3)2·4H2O", "metal amount": "52 mg, 0.20 mmol", "linker": "5-azabenzimidazole", "linker amount": "238 mg, 2.00 mmol", "modulator": "NaN", "modulator amount or volume": "NaN", "solvent": "DMF", "solvent volume": "2 ml", "reaction temperature": "150 °C", "reaction time": "3 days"}}
{"paragraph": "ZIF-23: Zn(4-Azabenzimidazolato)2·(H2O)0.25. A solid mixture of zinc nitratetetrahydrate Zn(NO3)2·4H2O (52 mg, 0.20 mmol) and 4-azabenzimidazole(119 mg, 1.00 mmol, Aldrich) was dissolved in 1 ml DMF in a 4 ml vial. The vialwas tightly capped and heated at 100 °C in an isothermal oven for 1 day to yieldpale yellow prism crystals. After unassisted cooling of the vial to roomtemperature, the crystals were rinsed three times with DMF (5 ml) and dried inair for 30 min (yield: 55 mg, 90% based on Zn(NO3 )2·4H2O). The sameproduct was obtained in reactions at different temperatures (65 and 150 °C), atwhich ZIF-20 and ZIF-22 were synthesized, respectively. Reaction with adifferent ligand/metal ratio (1:10, instead of 1:5) as used in the synthesis ofZIF-21 also gave the same compound..", "data": {"compound name": "ZIF-23: Zn(4-Azabenzimidazolato)2·(H2O)0.25", "metal source": "Zn(NO3)2·4H2O", "metal amount": "52 mg, 0.20 mmol", "linker": "4-azabenzimidazole", "linker amount": "119 mg, 1.00 mmol", "modulator": "NaN", "modulator amount or volume": "NaN", "solvent": "DMF", "solvent volume": "1 ml", "reaction temperature": "100 °C | 65 °C | 150 °C", "reaction time": "1 day"}}
{"paragraph": "(ZIF-2 crb): Zn(IM)2. 0.18 mL imidazole stock solution (0.15 M (1 M = 1 mol dm-3), 2.7 × 10-5 mol) and 0.12 mL Zn(NO3)2·4H2O stock solution (0.15 M, 1.8 × 10-5 mol) were mixed together. After the glass plate was loaded with mixtures of stock solutions dispensed by a programmed liquid handler (Gilson, model 215), it was covered with a PTFE sheet, sealed by fastening the sheet with a metal clamp, then heated in an oven at 85 °C and allowed to react solvothermally for 72 h. The product was in the form of prism-shaped single crystals. The unit cell dimensions of the ZIF thus obtained match with the unit cell dimensions of ZIF-2 previously reported.", "data": {"compound name": "(ZIF-2 crb): Zn(IM)2", "metal source": "Zn(NO3)2·4H2O", "metal amount": "0.12 mL, 0.15 M, 1.8 × 10-5 mol", "linker": "imidazole", "linker amount": "0.18 mL, 0.15 M, 2.7 × 10-5 mol", "modulator": "NaN", "modulator amount or volume": "NaN", "solvent": "NaN", "solvent volume": "NaN", "reaction temperature": "85 °C", "reaction time": "72 h"}}
{"paragraph": "(ZIF-4 cag): Zn(IM)2. 0.18 mL imidazole stock solution (0.15 M, 2.7 × 10-5 mol) and 0.60 mL Zn(NO3)2·4H2O stock solution (0.15 M, 0.90 × 10-5 mol) were mixed together. After the glass plate was loaded with mixtures of stock solutions dispensed by a programmed liquid handler (Gilson, model 215), it was covered with a PTFE sheet, sealed by fastening the sheet with a metal clamp, then heated in an oven at 100 °C and allowed to react solvothermally for 72 h. The product was in the form of prism-shaped single crystals. The unit cell dimensions of the ZIF thus obtained matches with the unit cell dimensions of ZIF-4 previously reported.", "data": {"compound name": "(ZIF-4 cag): Zn(IM)2", "metal source": "Zn(NO3)2·4H2O", "metal amount": "0.60 mL, 0.15 M, 0.90 × 10-5 mol", "linker": "imidazole", "linker amount": "0.18 mL, 0.15 M, 2.7 × 10-5 mol", "modulator": "NaN", "modulator amount or volume": "NaN", "solvent": "NaN", "solvent volume": "NaN", "reaction temperature": "100 °C", "reaction time": "72 h"}}
{"paragraph": "(ZIF-8 sod): Zn(mIM)2. To a 0.225 mL 2-methylimidazole stock solution (0.20 M, 4.5 × 10-5 mol), 0.075 mL Zn(NO3)2·4H2O stock solution (0.20 M, 1.5 × 10-5 mol) were added. After the glass plate was loaded with mixtures of stock solutions dispensed by a programmed liquid handler (Gilson, model 215), it was covered with a PTFE sheet, sealed by fastening the sheet with a metal clamp, then heated in an oven at 85 °C andallowed to react solvothermally for 72 h. The product was in the form of cube-shaped single crystals. The unit cell dimensions of the ZIF thus obtained matches with the unit cell dimensions of ZIF-8 previously reported.", "data": {"compound name": "(ZIF-8 sod): Zn(mIM)2", "metal source": "Zn(NO3)2·4H2O", "metal amount": "0.075 mL, 0.20 M, 1.5 × 10-5 mol", "linker": "2-methylimidazole", "linker amount": "0.225 mL,0.20 M, 4.5 × 10-5 mol", "modulator": "NaN", "modulator amount or volume": "NaN", "solvent": "NaN", "solvent volume": "NaN", "reaction temperature": "85 °C", "reaction time": "72 h"}}
{"paragraph": "(ZIF-10 mer): Zn(IM)2. To a 0.20 mL imidazole stock solution (0.20 M, 4.0 × 10-5 mol) in DMF 0.075 mL Zn(NO3)2·4H2O stock solution (0.20 M, 1.5 × 10-5 mol) were added. After the glass plate was loaded with mixtures of stock solutions dispensed by a programmed liquid handler (Gilson, model 215), it was covered with a PTFE sheet, sealed by fastening the sheet with a metal clamp, then heated in an oven at 85 °C and allowed to react solvothermally for 72 h. The product was in the form of prism-shaped single crystals. The unit cell dimensions of the ZIF thus obtained match with the unit cell dimensions of ZIF-10 previously reported.", "data": {"compound name": "(ZIF-10 mer): Zn(IM)2", "metal source": "Zn(NO3)2·4H2O", "metal amount": "0.075 mL, 0.20 M, 1.5 × 10-5 mol", "linker": "imidazole", "linker amount": "0.20 mL, 0.20 M, 4.0 × 10-5 mol", "modulator": "NaN", "modulator amount or volume": "NaN", "solvent": "DMF", "solvent volume": "NaN", "reaction temperature": "85 °C", "reaction time": "72 h"}}
{"paragraph": "(ZIF-11 rho): Zn(bIM)2. To a 0.20 mL benzimidazole stock solution (0.20 M, 4.0 × 10-5mol) in DEF 0.075 mL Zn(NO3)2·4H2O stock solution (0.20 M, 1.50 × 10-5 mol) in DEF was added. After the glass plate was loaded with mixtures of stock solutions dispensed by a programmed liquid handler (Gilson, model 215), it was covered with a PTFE sheet, sealed by fastening the sheet with a metal clamp, then heated in an oven at 100 °C and allowed to react solvothermally for 72 h. The product was in the form of cube-shaped single crystals. The unit cell dimensions of the ZIF thus obtained match with the unit cell dimensions of ZIF-11 previously reported.", "data": {"compound name": "(ZIF-11 rho): Zn(bIM)2", "metal source": "Zn(NO3)2·4H2O", "metal amount": "0.075 mL, 0.20 M, 1.50 × 10-5 mol", "linker": "benzimidazole", "linker amount": "0.20 mL, 0.20 M, 4.0 × 10-5 mol", "modulator": "NaN", "modulator amount or volume": "NaN", "solvent": "DEF", "solvent volume": "NaN", "reaction temperature": "100 °C", "reaction time": "72 h"}}
{"paragraph": "(ZIF-12 rho): Co(bIM)2. To a 0.20 mL benzimidazole stock solution (0.20 M, 4.0 × 10-5 mol) in DEF 0.075 mL Co(NO3)2·6H2O stock solution (0.20 M, 1.50 × 10-5 mol) in DEF were added. After the glass plate was loaded with mixtures of stock solutions dispensed by a programmed liquid handler (Gilson, model 215), it was covered with a PTFE sheet, sealed by fastening the sheet with a metal clamp, then heated in an oven at 100 °C and allowed to react solvothermally for 72 h. The product was in the form of cube-shaped single crystals. The unit cell dimensions of the ZIF thus obtained match with the unit cell dimensions of ZIF-12 previously reported.", "data": {"compound name": "(ZIF-12 rho): Co(bIM)2", "metal source": "Co(NO3)2·6H2O", "metal amount": "0.075 mL, 0.20 M, 1.50 × 10-5 mol", "linker": "benzimidazole", "linker amount": "0.20 mL, 0.20 M, 4.0 × 10-5 mol", "modulator": "NaN", "modulator amount or volume": "NaN", "solvent": "DEF", "solvent volume": "NaN", "reaction temperature": "100 °C", "reaction time": "72 h"}}
{"paragraph": "(ZIF-14 ana): Zn(eIM)2. To a 0.20 mL 2-ethylimidazole stock solution (0.20 M, 4.0 × 10-5 mol) in DMF 0.075 mL Zn(NO3)2·4H2O stock solution (0.20 M, 1.50 × 10-5 mol) in DMF was added. After the glass plate was loaded with mixtures of stock solutions dispensed by a programmed liquid handler (Gilson, model 215), it was covered with a PTFE sheet, sealed by fastening the sheet with a metal clamp, then heated in an oven at 85 °C and allowed to react solvothermally for 100 h. The product was in the form of prism-shaped single crystals. The unit cell dimensions of the ZIF thus obtained match with the unit cell dimensions of ANA structure (ZIF-14) previously reported.", "data": {"compound name": "(ZIF-14 ana): Zn(eIM)2", "metal source": "Zn(NO3)2·4H2O", "metal amount": "0.075 mL, 0.20 M, 1.50 × 10-5 mol", "linker": "2-ethylimidazole", "linker amount": "0.20 mL, 0.20 M, 4.0 × 10-5 mol", "modulator": "NaN", "modulator amount or volume": "NaN", "solvent": "DMF", "solvent volume": "NaN", "reaction temperature": "85 °C", "reaction time": "100 h"}}
{"paragraph": "(ZIF-20 lta): Zn(Pur)2. To a 0.18 mL purine stock solution (0.20 M, 3.6 × 10-5 mol) in DMF 0.075 mL Zn(NO3)2·4H2O stock solution (0.20 M, 1.50 × 10-5 mol) in DMF were added. After the glass plate was loaded with mixtures of stock solutions dispensed by a programmed liquid handler (Gilson, model 215), it was covered with a PTFE sheet, sealed by fastening the sheet with a metal clamp, then heated in an oven at 65 °C andallowed to react solvothermally for 120 h. The product was in the form of prism-shaped single crystals. The unit cell dimensions of the ZIF thus obtained matches with the unit cell dimensions of ZIF-20 previously reported.", "data": {"compound name": "(ZIF-20 lta): Zn(Pur)2", "metal source": "Zn(NO3)2·4H2O", "metal amount": "0.075 mL, 0.20 M, 1.50 × 10-5 mol", "linker": "purine", "linker amount": "0.18 mL, 0.20 M, 3.6 × 10-5 mol", "modulator": "NaN", "modulator amount or volume": "NaN", "solvent": "DMF", "solvent volume": "NaN", "reaction temperature": "65 °C", "reaction time": "120 h"}}
{"paragraph": "(ZIF-21 lta): Co(Pur)2. To a 0.19 mL purin stock solution (0.20 M, 3.8 × 10-5 mol) in DMF 0.075 mL Co(NO3)2·6H2O stock solution (0.20 M, 1.50 × 10-5 mol) in DMF was added. After the glass plate was loaded with mixtures of stock solutions dispensed by a programmed liquid handler (Gilson, model 215), it was covered with a PTFE sheet, sealed by fastening the sheet with a metal clamp, then heated in an oven at 65 °C and allowed to react solvothermally for 120 h. The product was in the form of prism-shaped single crystals. The unit cell dimension of the ZIF thus obtained matches with the unit cell dimension of ZIF-21 previously reported previously reported.", "data": {"compound name": "(ZIF-21 lta): Co(Pur)2", "metal source": "Co(NO3)2·6H2O", "metal amount": "0.075 mL, 0.20 M, 1.50 × 10-5 mol", "linker": "purin", "linker amount": "0.19 mL, 0.20 M, 3.8 × 10-5 mol", "modulator": "NaN", "modulator amount or volume": "NaN", "solvent": "DMF", "solvent volume": "NaN", "reaction temperature": "65 °C", "reaction time": "120 h"}}
{"paragraph": "(ZIF-60 mer): Zn(IM)1.5(mIM)0.5. 0.18 mL imidazole stock solution (0.15 M, 2.7 × 10-5mol) and 0.060 mL 2-methylimidazole stock solution (0.15 M, 0.90 × 10-5 mol) was mixed together. To this solution was added 0.060 mL Zn(NO3)2·4H2O stock solution (0.15 M, 0.90 × 10-5 mol). After the glass plate was loaded with mixtures of stock solutions dispensed by a programmed liquid handler (Gilson, model 215), it was covered with a PTFE sheet, sealed by fastening the sheet with a metal clamp, then heated in an oven at 85 °C and allowed to react solvothermally for 72 h. The product was in the form of prism-shaped single crystals.", "data": {"compound name": "(ZIF-60 mer): Zn(IM)1.5(mIM)0.5", "metal source": "Zn(NO3)2·4H2O", "metal amount": "0.060 mL, 0.15 M, 0.90 × 10-5 mol", "linker": "imidazole | 2-methylimidazole", "linker amount": "0.18 mL, 0.15 M, 2.7 × 10-5 mol | 0.060 mL, 0.15 M, 0.90 × 10-5 mol", "modulator": "NaN", "modulator amount or volume": "NaN", "solvent": "NaN", "solvent volume": "NaN", "reaction temperature": "85 °C", "reaction time": "72 h"}}
{"paragraph": "(ZIF-61 zni): Zn(IM)(mIM). 0.12 mL imidazole stock solution (0.15 M, 1.8 × 10-5 mol) and 0.12 mL 2-methylimidazole stock solution (0.15 M, 1.8 × 10-5 mol) was mixed together. To this solution was added 0.060 mL Zn(NO3)2·4H2O stock solution (0.15 M, 0.90 × 10-5 mol). After the glass plate was loaded with mixtures of stock solutions dispensed by a programmed liquid handler (Gilson, model 215), it was covered with a PTFE sheet, sealed by fastening the sheet with a metal clamp, then heated in an oven at 100 °C and allowed to react solvothermally for 96 h. The product was in the form of rod shaped single crystals.", "data": {"compound name": "(ZIF-61 zni): Zn(IM)(mIM)", "metal source": "Zn(NO3)2·4H2O", "metal amount": "0.060 mL, 0.15 M, 0.90 × 10-5 mol", "linker": "imidazole | 2-methylimidazole", "linker amount": "0.12 mL, 0.15 M, 1.8 × 10-5 mol | 0.12 mL, 0.15 M, 1.8 × 10-5 mol", "modulator": "NaN", "modulator amount or volume": "NaN", "solvent": "NaN", "solvent volume": "NaN", "reaction temperature": "100 °C", "reaction time": "96 h"}}
{"paragraph": "(ZIF-62 cag): Zn(IM)1.75(bIM)0.25. 0.15 mL imidazole stock solution (0.20 M, 3.0 × 10-5mol) and 0.075 mL benzimidazole stock solution (0.20 M, 1.5 × 10-5 mol) was mixed together. To this solution was added 0.075 mL Zn(NO3)2·4H2O stock solution (0.20 M, 1.5 × 10-5 mol). After the glass plate was loaded with mixtures of stock solutions dispensed by a programmed liquid handler (Gilson, model 215), it was covered with a PTFE sheet, sealed by fastening the sheet with a metal clamp, then heated in an oven at 100 °C and allowed to react solvothermally for 96 h. The product was in the form of prism-shaped single crystals.", "data": {"compound name": "(ZIF-62 cag): Zn(IM)1.75(bIM)0.25", "metal source": "Zn(NO3)2·4H2O", "metal amount": "0.075 mL, 0.20 M, 1.5 × 10-5 mol", "linker": "imidazole | benzimidazole", "linker amount": "0.15 mL, 0.20 M, 3.0 × 10-5 mol | 0.075 mL, 0.20 M, 1.5 × 10-5 mol", "modulator": "NaN", "modulator amount or volume": "NaN", "solvent": "NaN", "solvent volume": "NaN", "reaction temperature": "100 °C", "reaction time": "96 h"}}
{"paragraph": "(ZIF-64 dft): Zn(IM)2. To a 0.27 mL imidazole stock solution (0.20 M, 5.4 × 10-5 mol) 0.030 mL Zn(NO3)2·4H2O stock solution (0.20 M, 0.060 × 10-5 mol) was added. After the glass plate was loaded with mixtures of stock solutions dispensed by a programmed liquid handler (Gilson, model 215), it was covered with a PTFE sheet, sealed by fastening the sheet with a metal clamp, then heated in an oven at 100 °C and allowed to react solvothermally for 72 h. The product was in the form of rod-shaped single crystals.", "data": {"compound name": "(ZIF-64 dft): Zn(IM)2", "metal source": "Zn(NO3)2·4H2O", "metal amount": "0.030 mL, 0.20 M, 0.060 × 10-5 mol", "linker": "imidazole", "linker amount": "0.27 mL, 0.20 M, 5.4 × 10-5 mol", "modulator": "NaN", "modulator amount or volume": "NaN", "solvent": "NaN", "solvent volume": "NaN", "reaction temperature": "100 °C", "reaction time": "72 h"}}
{"paragraph": "(ZIF-65 sod): Co(nIM)2. To a 0.25 mL 2-nitroimidazole stock solution (0.20 M, 5.0 × 10-5 mol), 0.050 mL Co(NO3)2·6H2O stock solution (0.20 M, 1.0 × 10-5 mol) was added. After the glass plate was loaded with mixtures of stock solutions dispensed by a programmed liquid handler (Gilson, model 215), it was covered with a PTFE sheet, sealed by fastening the sheet with a metal clamp, then heated in an oven at 100 °C and allowed to react solvothermally for 72 h. The product was in the form of cube-shaped single crystals.", "data": {"compound name": "(ZIF-65 sod): Co(nIM)2", "metal source": "Co(NO3)2·6H2O", "metal amount": "0.050 mL, 0.20 M, 1.0 × 10-5 mol", "linker": "2-nitroimidazole", "linker amount": "0.25 mL, 0.20 M, 5.0 × 10-5 mol", "modulator": "NaN", "modulator amount or volume": "NaN", "solvent": "NaN", "solvent volume": "NaN", "reaction temperature": "100 °C", "reaction time": "72 h"}}
{"paragraph": "(ZIF-67 sod): Co(mIM)2. To a 0.225 mL 2-nitroimidazole stock solution (0.20 M, 4.5 × 10-5 mol), 0.075 mL Co(NO3)2·6H2O stock solution (0.20 M, 1.5 × 10-5 mol) was added. After the glass plate was loaded with mixtures of stock solutions dispensed by a programmed liquid handler (Gilson, model 215), it was covered with a PTFE sheet, sealed by fastening the sheet with a metal clamp, then heated in an oven at 100 °C and allowed to react solvothermally for 72 h. The product was in the form of prism-shaped single crystals.", "data": {"compound name": "(ZIF-67 sod): Co(mIM)2", "metal source": "Co(NO3)2·6H2O", "metal amount": "0.075 mL, 0.20 M, 1.5 × 10-5 mol", "linker": "2-nitroimidazole", "linker amount": "0.225 mL, 0.20 M, 4.5 × 10-5 mol", "modulator": "NaN", "modulator amount or volume": "NaN", "solvent": "NaN", "solvent volume": "NaN", "reaction temperature": "100 °C", "reaction time": "72 h"}}
{"paragraph": "(ZIF-68 gme): Zn(nIM)(bIM). 0.180 mL 2-nitroimidazole stock solution (0.20 M, 3.6 × 10-5 mol) and 0.060 mL benzimidazole stock solution (0.20 M, 1.2 × 10-5 mol) was mixed together. To this solution was added 0.060 mL Zn(NO3)2·4H2O stock solution (0.20 M, 1.2 × 10-5 mol). After the glass plate was loaded with mixtures of stock solutions dispensed by a programmed liquid handler (Gilson, model 215), it was covered with a PTFE sheet, sealed by fastening the sheet with a metal clamp, then heated in an oven at 100 °C and allowed to react solvothermally for 72 h. The product was in the form of yellow colored prism-shaped single crystals.", "data": {"compound name": "(ZIF-68 gme): Zn(nIM)(bIM)", "metal source": "Zn(NO3)2·4H2O", "metal amount": "0.060 mL, 0.20 M, 1.2 × 10-5 mol", "linker": "2-nitroimidazole | benzimidazole", "linker amount": "0.180 mL, 0.20 M, 3.6 × 10-5 mol | 0.060 mL, 0.20 M, 1.2 × 10-5 mol", "modulator": "NaN", "modulator amount or volume": "NaN", "solvent": "NaN", "solvent volume": "NaN", "reaction temperature": "100 °C", "reaction time": "72 h"}}
{"paragraph": "(ZIF-69 gme): Zn(nIM)(5cbIM). 0.12 mL 2-nitroimidazole stock solution (0.20 M, 2.4 × 10-5 mol) and 0.12 mL 5-chlorobenzimidazole stock solution (0.20 M, 2.4 × 10-5 mol) was mixed together. To this solution was added 0.060 mL Zn(NO3)2·4H2O stock solution (0.15 M, 1.2 × 10-5 mol). After the glass plate was loaded with mixtures of stock solutions dispensed by a programmed liquid handler (Gilson, model 215), it was covered with a PTFE sheet, sealed by fastening the sheet with a metal clamp, then heated in an oven at 100 °C and allowed to react solvothermally for 72 h. The product was in the form of yellow colored prism-shaped single crystals.", "data": {"compound name": "(ZIF-69 gme): Zn(nIM)(5cbIM)", "metal source": "Zn(NO3)2·4H2O", "metal amount": "0.060 mL, 0.15 M, 1.2 × 10-5 mol", "linker": "2-nitroimidazole | 5-chlorobenzimidazole", "linker amount": "0.12 mL, 0.20 M, 2.4 × 10-5 mol | 0.12 mL, 0.20 M, 2.4 × 10-5 mol", "modulator": "NaN", "modulator amount or volume": "NaN", "solvent": "NaN", "solvent volume": "NaN", "reaction temperature": "100 °C", "reaction time": "72 h"}}
{"paragraph": "(ZIF-71 rho): Zn(dcIM)2. To a 0.24 mL 4,5-dichloroimidazole stock solution (0.075 M, 1.8 × 10-5 mol) 0.060 mL Zn(NO3)2·4H2O stock solution (0.075 M, 0.45 × 10-5 mol) was added. After the glass plate was loaded with mixtures of stock solutions dispensed by a programmed liquid handler (Gilson, model 215), it was covered with a PTFE sheet, sealed by fastening the sheet with a metal clamp, then heated in an oven at 85 °C and allowed to react solvothermally for 96 h. The product was in the form of block-shaped single crystals.", "data": {"compound name": "(ZIF-71 rho): Zn(dcIM)2", "metal source": "Zn(NO3)2·4H2O", "metal amount": "0.060 mL, 0.075 M, 0.45 × 10-5 mol", "linker": "4,5-dichloroimidazole", "linker amount": "0.24 mL, 0.075 M, 1.8 × 10-5 mol", "modulator": "NaN", "modulator amount or volume": "NaN", "solvent": "NaN", "solvent volume": "NaN", "reaction temperature": "85 °C", "reaction time": "96 h"}}
{"paragraph": "(ZIF-72 lcs): Zn(dcIM)2. To a 0.24 mL 4,5-dichloroimidazole stock solution (0.20 M, 4.8 × 10-5 mol) 0.060 mL Zn(NO3)2·4H2O stock solution (0.20 M, 1.2 × 10-5 mol) in DEF was added. After the glass plate was loaded with mixtures of stock solutions dispensed by a programmed liquid handler (Gilson, model 215), it was covered with a PTFE sheet, sealed by fastening the sheet with a metal clamp, then heated in an oven at 65 °C and allowed to react solvothermally for almost 6 days. The product was in the form of prism shaped single crystals.", "data": {"compound name": "(ZIF-72 lcs): Zn(dcIM)2", "metal source": "Zn(NO3)2·4H2O", "metal amount": "0.060 mL, 0.20 M, 1.2 × 10-5 mol", "linker": "4,5-dichloroimidazole", "linker amount": "0.24 mL, 0.20 M, 4.8 × 10-5 mol", "modulator": "NaN", "modulator amount or volume": "NaN", "solvent": "DEF", "solvent volume": "NaN", "reaction temperature": "65 °C", "reaction time": "6 days"}}
{"paragraph": "(ZIF-73 frl): Zn(nIM)1.74(dmbIM)0.26. 0.12 mL 2-nitroimidazole stock solution (0.20 M, 2.4 × 10-5 mol) and 0.12 mL 5,6-dimethylbenzimidazole stock solution (0.20 M, 0.90 × 10-5 mol) was mixed together. To this solution was added 0.060 mL Zn(NO3)2·4H2O stock solution (0.15 M, 0.90 × 10-5 mol). After the glass plate was loaded with mixtures of stock solutions dispensed by a programmed liquid handler (Gilson, model 215), it was covered with a PTFE sheet, sealed by fastening the sheet with a metal clamp, then heatedin an oven at 85 °C and allowed to react solvothermally for 72 h. The product was in the form of prism-shaped single crystals.", "data": {"compound name": "(ZIF-73 frl): Zn(nIM)1.74(dmbIM)0.26", "metal source": "Zn(NO3)2·4H2O", "metal amount": "0.060 mL, 0.15 M, 0.90 × 10-5 mol", "linker": "2-nitroimidazole | 5,6-dimethylbenzimidazole", "linker amount": "0.12 mL, 0.20 M, 2.4 × 10-5 mol | 0.12 mL, 0.20 M, 0.90 × 10-5 mol", "modulator": "NaN", "modulator amount or volume": "NaN", "solvent": "NaN", "solvent volume": "NaN", "reaction temperature": "85 °C", "reaction time": "72 h"}}
{"paragraph": "(ZIF-74 gis): Zn(nIM)(dmbIM). 0.18 mL 2-nitroimidazole stock solution (0.20 M, 3.6 × 10-5 mol) and 0.060 mL 5,6-dimethylbenzimidazole stock solution (0.20 M, 1.2 × 10-5 mol) was mixed together. To this solution was added 0.060 mL Zn(NO3)2·4H2O stock solution (0.15 M, 0.90 × 10-5 mol). After the glass plate was loaded with mixtures of stock solutions dispensed by a programmed liquid handler (Gilson, model 215), it was covered with a PTFE sheet, sealed by fastening the sheet with a metal clamp, then heated in an oven at 85 °C and allowed to react solvothermally for 5 days. The product was in the form of rod-shaped single crystals.", "data": {"compound name": "(ZIF-74 gis): Zn(nIM)(dmbIM)", "metal source": "Zn(NO3)2·4H2O", "metal amount": "0.060 mL, 0.15 M, 0.90 × 10-5 mol", "linker": "2-nitroimidazole | 5,6-dimethylbenzimidazole", "linker amount": "0.18 mL, 0.20 M, 3.6 × 10-5 mol | 0.060 mL, 0.20 M, 1.2 × 10-5 mol", "modulator": "NaN", "modulator amount or volume": "NaN", "solvent": "NaN", "solvent volume": "NaN", "reaction temperature": "85 °C", "reaction time": "5 days"}}
{"paragraph": "(ZIF-75 gis): Co(nIM)(dmbIM). 0.12 mL imidazole stock solution (0.15 M, 1.8 × 10-5mol) and 0.12 mL 5,6-dimethylbenzimidazole stock solution (0.15 M, 0.90 × 10-5 mol) was mixed together. To this solution was added 0.060 mL Co(NO3)2·6H2O stock solution (0.15 M, 0.90 × 10-5 mol). After the glass plate was loaded with mixtures of stock solutions dispensed by a programmed liquid handler (Gilson, model 215), it was covered with a PTFE sheet, sealed by fastening the sheet with a metal clamp, then heated in an oven at 85 °C and allowed to react solvothermally for 5 days. The product was in the form of pink colored rod -shaped single crystals.", "data": {"compound name": "(ZIF-75 gis): Co(nIM)(dmbIM)", "metal source": "Co(NO3)2·6H2O", "metal amount": "0.060 mL, 0.15 M, 0.90 × 10-5 mol", "linker": "imidazole | 5,6-dimethylbenzimidazole", "linker amount": "0.12 mL, 0.15 M, 1.8 × 10-5 mol | 0.12 mL, 0.15 M, 0.90 × 10-5 mol", "modulator": "NaN", "modulator amount or volume": "NaN", "solvent": "NaN", "solvent volume": "NaN", "reaction temperature": "85 °C", "reaction time": "5 days"}}
{"paragraph": "(ZIF-76 lta): Zn(IM)(cbIM). 0.15 mL imidazole stock solution (0.15 M, 2.25 × 10-5mol) and 0.075 mL 5-chlorobenzimidazole stock solution (0.15 M, 1.13 × 10-5 mol) was mixed together. To this solution was added 0.075 mL Zn(NO3)2·4H2O stock solution (0.15 M, 1.12 × 10-5 mol). After the glass plate was loaded with mixtures of stock solutions dispensed by a programmed liquid handler (Gilson, model 215), it was covered with a PTFE sheet, sealed by fastening the sheet with a metal clamp, then heated in an oven at 65 °C and allowed to react solvothermally for 5 days. The product was in the form of hexagon-shaped single crystals.", "data": {"compound name": "(ZIF-76 lta): Zn(IM)(cbIM)", "metal source": "Zn(NO3)2·4H2O", "metal amount": "0.075 mL, 0.15 M, 1.12 × 10-5 mol", "linker": "imidazole | 5-chlorobenzimidazole", "linker amount": "0.15 mL, 0.15 M, 2.25 × 10-5 mol | 0.075 mL, 0.15 M, 1.13 × 10-5 mol", "modulator": "NaN", "modulator amount or volume": "NaN", "solvent": "NaN", "solvent volume": "NaN", "reaction temperature": "65 °C", "reaction time": "5 days"}}
{"paragraph": "(ZIF-77 frl): Zn(nIM)2. To a 0.26 mL 2-nitroimidazole stock solution (0.20 M, 5.2 × 10-5 mol) 0.060 mL Zn(NO3)2·4H2O stock solution (0.20 M, 1.2 × 10-5 mol) was added. After the glass plate was loaded with mixtures of stock solutions dispensed by a programmed liquid handler (Gilson, model 215), it was covered with a PTFE sheet, sealed by fastening the sheet with a metal clamp, then heated in an oven at 100 °C and allowed to react solvothermally for 72 h. The product was in the form of prism-shaped single crystals.", "data": {"compound name": "(ZIF-77 frl): Zn(nIM)2", "metal source": "Zn(NO3)2·4H2O", "metal amount": "0.060 mL, 0.20 M, 1.2 × 10-5 mol", "linker": "2-nitroimidazole", "linker amount": "0.26 mL, 0.20 M, 5.2 × 10-5 mol", "modulator": "NaN", "modulator amount or volume": "NaN", "solvent": "NaN", "solvent volume": "NaN", "reaction temperature": "100 °C", "reaction time": "72 h"}}
{"paragraph": "ZIF-25: Zn(C5H7N2)2 = Zn(dmIm)2A solution of zinc acetate Zn(O2CCH3)2 (0.147 g, 0.8 mmol) in 8 mL N,Ndimethylformamideand a solution of 4,5-dimethylimidazole (0.233 g, 2.4 mmol) in 8mL N,N-dimethylformamide was sealed in a 20 mL vial, and heated in an oven at 125 °C, and allowed to react solvothermally for 12 h. The mother liquor was decanted and thecrystalline powder was washed with chloroform (3 x 5 mL). The product was activatedwith chloroform (3 x 10 mL) over three days before drying under vacuum (0.01 Torr) for24 h at 80 °C. Yield: 0.0269 g, 76% based on 4,5-dimethylimidazole.", "data": {"compound name": "ZIF-25: Zn(C5H7N2)2 = Zn(dmIm)2", "metal source": "zinc acetate Zn(O2CCH3)2", "metal amount": "0.147 g, 0.8 mmol", "linker": "4,5-dimethylimidazole", "linker amount": "0.233 g, 2.4 mmol", "modulator": "NaN", "modulator amount or volume": "NaN", "solvent": "N,N-dimethylformamide", "solvent volume": "8 mL", "reaction temperature": "125 °C", "reaction time": "12 h"}}
{"paragraph": "ZIF-71: Zn(C3HCl2N2)2 = Zn(dcIm)2A solution of zinc acetate Zn(O2CCH3)2 (0.147 g, 0.8 mmol) in 8 mL N,Ndimethylformamideand a solution of 4,5-dichloroimidazole (0.329 g, 2.4 mmol) in 8 mLN,N-dimethylformamide was combined and sealed in a 20 mL vial, heated in an oven at 85 °C, and allowed to react solvothermally for 12 h. The mother liquor was decanted andthe crystalline powder was washed with chloroform (3 x 5 mL). The product wasactivated with chloroform (3 x 10 mL) over three days before drying under vacuum (0.01Torr) for 24 h at 80 °C. Yield: 0.0183 g, 68% based on 4,5-dichloroimidazole.", "data": {"compound name": "ZIF-71: Zn(C3HCl2N2)2 = Zn(dcIm)2", "metal source": "zinc acetate Zn(O2CCH3)2", "metal amount": "0.147 g, 0.8 mmol", "linker": "4,5-dichloroimidazole", "linker amount": "0.329 g, 2.4 mmol", "modulator": "NaN", "modulator amount or volume": "NaN", "solvent": "N,N-dimethylformamide", "solvent volume": "8 mL", "reaction temperature": "85 °C", "reaction time": "12 h"}}
{"paragraph": "ZIF-93: Zn(C5H5N2O)2 = Zn(4me5alIm)2A solution of zinc acetate (Zn(O2CCH3)2) (0.147 g, 0.8 mmol) in 8 mL N,Ndimethylformamideand a solution of 4-methylimidazole-5-carbaldehyde (0.264 g, 2.4mmol) in 8 mL N,N-dimethylformamide was combined and sealed in a 20 mL vial,heated in an oven at 85 °C, and allowed to react solvothermally for 12 h. The motherliquor was decanted and the crystalline powder was washed with chloroform (3 x 5 mL).The product was activated with chloroform (3 x 10 mL) over three days before dryingunder vacuum (0.01 Torr) for 24 h at 80 °C. Yield: 0.0191 g, 84% based on 4-methylimidazole-5-carbaldehyde.", "data": {"compound name": "ZIF-93: Zn(C5H5N2O)2 = Zn(4me5alIm)2", "metal source": "zinc acetate (Zn(O2CCH3)2)", "metal amount": "0.147 g, 0.8 mmol", "linker": "4-methylimidazole-5-carbaldehyde", "linker amount": "0.264 g, 2.4 mmol", "modulator": "NaN", "modulator amount or volume": "NaN", "solvent": "N,N-dimethylformamide", "solvent volume": "8 mL", "reaction temperature": "85 °C", "reaction time": "12 h"}}
{"paragraph": "ZIF-96: Zn(C4H3N4)2 = Zn(4cy5amIm)2A solution of zinc acetate (Zn(O2CCH3)2) (0.147 g, 0.8 mmol) in 8 mL of N,Ndimethylformamideand a solution of 4-aminoimidazole-5-carbonitrile (0.2592 g, 2.4mmol) in 8 mL N,N-dimethylformamide were combined and sealed in a 20 mL vial,heated in an oven at 85 °C, and allowed to react solvothermally for 12 h. The motherliquor was decanted and the crystalline powder was washed diethyl ether (3 x 5 mL).The product was activated with diethyl ether (3 x 10 mL) over three days before dryingunder vacuum (0.01 Torr) for 24 h at 80 °C. Yield: 0.0161 g, 72% based on 4-aminoimidazole-5-carbonitrile.", "data": {"compound name": "ZIF-96: Zn(C4H3N4)2 = Zn(4cy5amIm)2", "metal source": "zinc acetate (Zn(O2CCH3)2)", "metal amount": "0.147 g, 0.8 mmol", "linker": "4-aminoimidazole-5-carbonitrile", "linker amount": "0.2592 g, 2.4 mmol", "modulator": "NaN", "modulator amount or volume": "NaN", "solvent": "N,N-dimethylformamide", "solvent volume": "8 mL", "reaction temperature": "85 °C", "reaction time": "12 h"}}
{"paragraph": "ZIF-97: Zn(C5H7N2O)2 = Zn(4mehylIm)2A solution of zinc acetate (Zn(O2CCH3)2) (0.1519 g, 0.8 mmol) in 8 mL N,Ndimethylformamideand a solution of 4-hydroxymethyl-5-methylimidazole (0.269 g, 2.4mmol) in 10 mL N,N-dimethylformamide were combined and sealed in a 20 mL vial,heated in an oven at 100 °C, and allowed to react solvothermally for 12 h. The motherliquor was decanted, and the crystalline powder was washed diethyl ether (3 x 5 mL).The product was activated with diethyl ether (3 x 10 mL) over three days before dryingunder vacuum (0.01 Torr) for 24 h at 80 °C. Yield: 0.0145 g, 63 % based on 4-hydroxymethyl-5-methylimidazole.", "data": {"compound name": "ZIF-97: Zn(C5H7N2O)2 = Zn(4mehylIm)2", "metal source": "zinc acetate (Zn(O2CCH3)2)", "metal amount": "0.1519 g, 0.8 mmol", "linker": "4-hydroxymethyl-5-methylimidazole", "linker amount": "0.269 g, 2.4 mmol", "modulator": "NaN", "modulator amount or volume": "NaN", "solvent": "N,N-dimethylformamide", "solvent volume": "10 mL", "reaction temperature": "100 °C", "reaction time": "12 h"}}
{"paragraph": "Bulk scale synthesis of (ZIF-78 gme): Zn(nIm)(nbIm). 5 mL 2-nitroimidazole stock solution (0.20 M) and 5 mL 5-nitro benzimidazole stock solution (0.20 M) were mixed in a 20 mL vial. To this solution was added 4 mL Zn(NO3)2·4H2O stock solution (0.20 M). The vial was capped and heated to 100 °C for 96 h. The mother liquor was decanted and the precipitate was washed with DMF (15 mL) three times. Yellow crystals of ZIF-78 were collected by filtration and dried in air (10 min) (yield: 0.060 g, 28%).", "data": {"compound name": "(ZIF-78 gme): Zn(nIm)(nbIm)", "metal source": "Zn(NO3)2·4H2O", "metal amount": "4 mL, 0.20 M", "linker": "2-nitroimidazole | 5-nitro benzimidazole", "linker amount": "5 mL, 0.20 M | 5 mL, 0.20 M", "modulator": "NaN", "modulator amount or volume": "NaN", "solvent": "NaN", "solvent volume": "NaN", "reaction temperature": "100 °C", "reaction time": "96 h"}}
{"paragraph": "Bulk scale synthesis of (ZIF-79 gme): Zn(nIm)(mbIm). 5 mL 2-nitroimidazole stock solution (0.20 M) and 5 mL 5-methylbenzimidazole stock solution (0.20 M) were mixed in a 20 mL vial. To this solution was added 4 mL Zn(NO3)2·4H2O stock solution (0.20 M). The vial was capped and heated to 85 °C for 96 h. The mother liquor was decanted and the products were washed with DMF (15 mL) three times. Yellow crystals of ZIF-79 were collected by filtration and dried in air (10 min) (yield: 0.030 g, 14%)", "data": {"compound name": "(ZIF-79 gme): Zn(nIm)(mbIm)", "metal source": "Zn(NO3)2·4H2O", "metal amount": "4 mL, 0.20 M", "linker": "2-nitroimidazole | 5-methylbenzimidazole", "linker amount": "5 mL, 0.20 M | 5 mL, 0.20 M", "modulator": "NaN", "modulator amount or volume": "NaN", "solvent": "NaN", "solvent volume": "NaN", "reaction temperature": "85 °C", "reaction time": "96 h"}}
{"paragraph": "Bulk scale synthesis of (ZIF-81 gme): Zn(nIm)(bbIm). 5 mL 2-nitroimidazole stock solution (0.20 M) and 5 mL 5-bromobenzimidazole stock solution (0.20 M) were mixed in a 20 mL vial. To this solution was added 4 mL Zn(NO3)2·4H2O stock solution (0.20 M). The vial was capped and heated to 90 °C for 96 h. The mother liquor was decanted and the products were washed with DMF (15 mL) three times. Yellow crystals of ZIF-81 were collected by filtration and dried in air (10 min) (yield: 0.054 g, 26%).", "data": {"compound name": "(ZIF-81 gme): Zn(nIm)(bbIm)", "metal source": "Zn(NO3)2·4H2O", "metal amount": "4 mL, 0.20 M", "linker": "2-nitroimidazole | 5-bromobenzimidazole", "linker amount": "5 mL, 0.20 M | 5 mL, 0.20 M", "modulator": "NaN", "modulator amount or volume": "NaN", "solvent": "NaN", "solvent volume": "NaN", "reaction temperature": "90 °C", "reaction time": "96 h"}}
{"paragraph": "Bulk scale synthesis of (ZIF-82 gme): Zn(nIm)(cnIm). 5 mL 2-nitroimidazole stock solution (0.20 M) and 5 mL 5-cyanoimidazole stock solution (0.20 M) were mixed in a 20 mL vial. To this solution was added 4 mL Zn(NO3)2·4H2O stock solution (0.20 M). The vial was capped and heated to 100 °C for 96 h. The mother liquor was decanted and the products were washed with DMF (15 mL) three times. Yellow crystals of ZIF-82 were collected by filtration and dried in air (10 min) (yield: 0.050 g, 24%).", "data": {"compound name": "(ZIF-82 gme): Zn(nIm)(cnIm)", "metal source": "Zn(NO3)2·4H2O", "metal amount": "4 mL, 0.20 M", "linker": "2-nitroimidazole | 5-cyanoimidazole", "linker amount": "5 mL, 0.20 M | 5 mL, 0.20 M", "modulator": "NaN", "modulator amount or volume": "NaN", "solvent": "NaN", "solvent volume": "NaN", "reaction temperature": "100 °C", "reaction time": "96 h"}}
{"paragraph": "Bulk Scale Synthesis (ZIF-68): 5 mL 2-nitroimidazole stock solution (0.20 M) and 5 mL benzimidazole stock solution (0.20 M) were mixed in a 20 mL vial. To this solution was added 5 mL Zn(NO3)2·4H2O stock solution (0.20 M). The vial was capped and heated to 100 °C for 96 h. The mother liquor was decanted and the products were washed with DMF (15 mL) three times. Yellow crystals of ZIF-68 were collected by filtration and dried in air (10 min) (yield: 0.050 g, 24%).", "data": {"compound name": "ZIF-68", "metal source": "Zn(NO3)2·4H2O", "metal amount": "5 mL, 0.20 M", "linker": "2-nitroimidazole | benzimidazole", "linker amount": "5 mL, 0.20 M | 5 mL, 0.20 M", "modulator": "NaN", "modulator amount or volume": "NaN", "solvent": "NaN", "solvent volume": "NaN", "reaction temperature": "100 °C", "reaction time": "96 h"}}
{"paragraph": "Bulk Scale Synthesis (ZIF-69): 5 mL 2-nitroimidazole stock solution (0.20 M) and 5 mL 5-chlorobenzimidazole stock solution (0.20 M) were mixed in a 20 mL vial. To this solution was added 5 mL Zn(NO3)2·4H2O stock solution (0.20 M). The vial was capped and heated to 85 °C for 96 h. The mother liquor was decanted and the products were washed with DMF (15 mL) three times. Yellow crystals of ZIF-69 were collected by filtration and dried in air (10 min) (yield: 0.050 g, 33%).", "data": {"compound name": "ZIF-69", "metal source": "Zn(NO3)2·4H2O", "metal amount": "5 mL, 0.20 M", "linker": "2-nitroimidazole | 5-chlorobenzimidazole", "linker amount": "5 mL, 0.20 M | 5 mL, 0.20 M", "modulator": "NaN", "modulator amount or volume": "NaN", "solvent": "NaN", "solvent volume": "NaN", "reaction temperature": "85 °C", "reaction time": "96 h"}}
