Repository: USTC-KnowledgeComputingLab/SciBrain-Chem

# KALE-LM-Chem

This is the official code repository for *KALE-LM-Chem*.

For certain complex testing tasks, we modified part of the code for better evaluation.

- Paper: https://arxiv.org/abs/2409.18695
- Models:
  - Llama3-KALE-LM-Chem-8B: [https://huggingface.co/USTC-KnowledgeComputingLab/Llama3-KALE-LM-Chem-8B](https://huggingface.co/USTC-KnowledgeComputingLab/Llama3-KALE-LM-Chem-8B)
  - Llama3-KALE-LM-Chem-1.5-8B: [https://huggingface.co/USTC-KnowledgeComputingLab/Llama3-KALE-LM-Chem-1.5-8B](https://huggingface.co/USTC-KnowledgeComputingLab/Llama3-KALE-LM-Chem-1.5-8B)

File: eval/IE/data_mof.jsonl (part 8 of 19)
{"paragraph": "Synthesis of Cu2(pzdc)2(pyz)·2H2O (hydrated complex 1). A mixture of Na2pzdc(0.21 g, 1.00 mmol) and pyz (1.0 g, 12.5 mmol) dissolved in H2O/EtOH(1:1, 100 ml) was slowly added to the H2O solution (100 ml) containingCu(ClO4)2·6H2O (0.37 g, 1.00 mmol) at room temperature. After stirring forone day, the resultant precipitate was filtered, washed with H2O and methanol,and dried under reduced pressure27. Elemental analysis for C16H12Cu2N6O10 isas follows. Calculated: C, 33.40; H, 2.10; N, 14.61. Found: C, 32.78; H, 1.57; N,14.34.", "data": {"compound name": "Cu2(pzdc)2(pyz)·2H2O", "metal source": "Cu(ClO4)2·6H2O", "metal amount": "0.37 g, 1.00 mmol", "linker": "Na2pzdc | pyz", "linker amount": "0.21 g, 1.00 mmol | 1.0 g, 12.5 mmol", "modulator": "NaN", "modulator amount or volume": "NaN", "solvent": "H2O/EtOH | H2O", "solvent volume": "1:1, 100 ml | 100 ml", "reaction temperature": "room temperature", "reaction time": "one day"}}
{"paragraph": "IRMOF-20, Zn4O(C8H2O4S2)3. Thieno[3,2-b]thiophene-2,5-dicar boxylic acid (0.75 g, 3.3 mmol, prepared as described in the liteand zinc nitrate tetrahydrate (3.0 g, 11 mmol, EM Science) weredissolved in 100 mL of N,N-diethylformamide (BASF) with stirring ina 1-L wide mouth glass jar. The jar was tightly capped and placed ina 100 °C oven for 18 h to yield cubic crystals. After decanting the hotmother liquor and rinsing with DMF, the product was immersed inchloroform (Fisher) for 3 d, during which the activation solvent wasdecanted and freshly replenished three times. The solvent was removedunder vacuum at room temperature, yielding the porous material.", "data": {"compound name": "IRMOF-20, Zn4O(C8H2O4S2)3", "metal source": "zinc nitrate tetrahydrate", "metal amount": "3.0 g, 11 mmol", "linker": "Thieno[3,2-b]thiophene-2,5-dicar boxylic acid", "linker amount": "0.75 g, 3.3 mmol", "modulator": "NaN", "modulator amount or volume": "NaN", "solvent": "N,N-diethylformamide", "solvent volume": "100 mL", "reaction temperature": "100 °C", "reaction time": "18 h"}}
{"paragraph": "HKUST-1, Cu2(C9H3O6)4/3. Benzene-1,3,5-tricarboxylic acid (5.0g, 24 mmol, Aldrich) and copper(II) nitrate hemipentahydrate (10.0 g,43 mmol, Aldrich) were stirred for 15 min in 250 mL of solventconsisting of equal parts N,N-dimethylformamide (Fisher), ethanol(Fisher) and deionized water in a 1-L wide mouth glass jar. The jarwas tightly capped and placed in an 85 °C oven for 20 h to yield smalloctahedral crystals. After decanting the hot mother liquor and rinsingwith DMF, the product was immersed in dichloromethane (Fisher) for3 d, during which the activation solvent was decanted and freshlyreplenished three times. The solvent was removed under vacuum at170 °C, yielding the porous material.", "data": {"compound name": "HKUST-1, Cu2(C9H3O6)4/3", "metal source": "copper(II) nitrate hemipentahydrate", "metal amount": "10.0 g, 43 mmol", "linker": "Benzene-1,3,5-tricarboxylic acid", "linker amount": "5.0 g, 24 mmol", "modulator": "NaN", "modulator amount or volume": "NaN", "solvent": "N,N-dimethylformamide, ethanol, deionized water", "solvent volume": "250 mL", "reaction temperature": "85 °C", "reaction time": "20 h"}}
{"paragraph": "MOF-74, Zn2(C8H2O6). 2,5-Dihydroxybenzene-1,4-dicarboxylicacid (2.5 g, 13 mmol, Aldrich) and zinc nitrate tetrahydrate (10.0 g,38 mmol, EM Science) were dissolved in 500 mL of N,N-dimethyl formamide (Fisher) with stirring in a 1-L wide mouth glass jar. Afterdissolution of the reagents, 25 mL of deionized water was added. Thejar was tightly capped and placed in an 100 °C oven for 20 h to yieldtrigonal block crystals. After decanting the hot mother liquor and rinsingwith DMF, the product was immersed in methanol (Fisher) for 6 d,during which the activation solvent was decanted and freshly replen ished three times. The solvent was removed under vacuum at 270 °C,yielding the porous material.", "data": {"compound name": "MOF-74, Zn2(C8H2O6)", "metal source": "zinc nitrate tetrahydrate", "metal amount": "10.0 g, 38 mmol", "linker": "2,5-Dihydroxybenzene-1,4-dicarboxylicacid", "linker amount": "2.5 g, 13 mmol", "modulator": "NaN", "modulator amount or volume": "NaN", "solvent": "N,N-dimethyl formamide", "solvent volume": "500 mL", "reaction temperature": "100 °C", "reaction time": "20 h"}}
{"paragraph": "Synthesis of MOF-5. Zn(NO3)2·6H2O (1.19 g, 4 mmol) and 1,4-benzenedicarboxylicacid (0.34 g, 2 mmol) were dissolved in 40 ml of DMF during vigorous stirring atroom temperature. Three drops of H2O2 aqueous solution (30 wt%) was added to thesolution. Triethylamin (2.3 ml) was slowly added dropwise to the above solutionunder vigorous agitation for 1 h. The white product was collected by repeatedfiltering, thorough washing with DMF for three times. The sample was degassedfirstly at room temperature for 6 h, then heated to 180 °C at a heating rate of 1 °C/minand held at this temperature for 12 h under degassing in vacuum. The yield is ~80%based on zinc. Anal. Calcd. for Zn4O(C8H4O4)3·H2O (MOF-5? Synthesis of IRMOF-8. The synthesis of IRMOF-8 followed the same procedures aspreparing MOF-5 described above. The only difference was that 2,6-naphtalenedicarboxylic acid (0.43 g, 2 mmol) was used instead of 1,4-benzenedicarboxylic acid for the synthesis of IRMOF-8. The yield is ~70% based onzinc. Anal. Calcd. for Zn4O(C12H6O4)3?2H2O (IRMOF-8?2H2O): Zn, 27.25%; C,45.28%; O, 25.16%. Found: Zn, 27.02%; C, 45.13%; O, 25.48%", "data": {"compound name": "MOF-5", "metal source": "Zn(NO3)2·6H2O", "metal amount": "1.19 g, 4 mmol", "linker": "1,4-benzenedicarboxylic acid", "linker amount": "0.34 g, 2 mmol", "modulator": "H2O2 aqueous solution (30 wt%)", "modulator amount or volume": "Three drops", "solvent": "DMF", "solvent volume": "40 ml", "reaction temperature": "room temperature", "reaction time": "1 h"}}
{"paragraph": "Synthesis of IRMOF-18, Zn4O(TMBDC)3 2,3,5,6-tetramethylbenzene-1,4-dicarboxylic acid (1.2 g, 5.4 mmol, Chem Service) and zinc nitrate hexahydrate (12 g, 40 mmol, Aldrich) were dissolved in 600 mL of N,N diethylformamide (BASF) with stirring and distributed into six large glass crystallization dishes. The covered dishes were heated for 48 hr at 70 °C, during which time a white polycrystalline solid formed on the surface of the vessel. After removal from the oven, the mother liquor was decanted and the solid was washed with N,N-dimethylformamide to remove unreacted material. The vessels were then filled with 100 mL of chloroform (Fisher), immersing the product. This solvent volume was replaced after 4 hr and allowed to sit for 16 hr before replacing the solvent a second time. After immersion for another 24 hr, the solids were scraped off the surface of the vessel and filtered. The guest chloroform was removed under vacuum (<10-3 Torr) to yield the porous material (1.3 g, 77 % yield). The composition was confirmed as Zn4O13C36H36 by elemental analysis: (% calculated, found) C: 46.1, 46.1, H: 3.87, 3.86, Zn: 27.9, 25.4. The powder X-ray diffraction pattern (Bruker AXS D8 Advance diffractometer, Bragg-Brentano geometry, Cu Kα radiation) of the porous form matches that calculated from the single crystal structure determination. The bands in the FT IR spectrum (Perkin Elmer Spectrum BX, KBr pellet, 4000-400 cm-1) are consistent with the organic module: 3428 (br), 2987 (m), 2953 (m), 2927 (m), 2867 (m), 1545 (s), 1443 (s), 1386 (m) 1369 (m), 1234 (m), 1051 (w), 1023 (w), 871 (w), 846 (w), 699 (m), 516 (m), 498 (m).", "data": {"compound name": "IRMOF-18, Zn4O(TMBDC)3", "metal source": "zinc nitrate hexahydrate", "metal amount": "12 g, 40 mmol", "linker": "2,3,5,6-tetramethylbenzene-1,4-dicarboxylic acid", "linker amount": "1.2 g, 5.4 mmol", "modulator": "NaN", "modulator amount or volume": "NaN", "solvent": "N,N-diethylformamide", "solvent volume": "600 mL", "reaction temperature": "70 °C", "reaction time": "48 hr"}}
{"paragraph": "5. Synthesis and characterization of NU-1100. 13 mg (40.3 μmol ) of ZrOCl2x8H2O and 900 mg (7.4 mmol) of benzoic acid were dissolved in 5 ml of DMF in a 6 dram vial and heated at 80 ?C for 30 min. Then the solution was cooled to room temperature (RT) and 15 mg (19.3 μmol) of LH4 were added and sonicated for 15 min. After 2 h soaking at RT the mixture was placed into an oven at 120 °C for 4 days. Then the solution was decanted and crystals werewashed with fresh DMF repeating the procedure 4 times followed by washing with acetone (4 times). Finally, crystals were soaked in acetone overnight, filtered and dried under dynamic vacuum at 120 °C to yield 7 mg of activated NU-1100. The procedure was repeated using 50 identical vials to get sufficient amount for further characterization.", "data": {"compound name": "NU-1100", "metal source": "ZrOCl2x8H2O", "metal amount": "13 mg, 40.3 μmol", "linker": "LH4", "linker amount": "15 mg, 19.3 μmol", "modulator": "benzoic acid", "modulator amount or volume": "900 mg, 7.4 mmol", "solvent": "DMF", "solvent volume": "5 ml", "reaction temperature": "120 °C", "reaction time": "4 days"}}
{"paragraph": "Synthesis Concerning MIL-100, due to the presence of significant amount of metallic chromium during the synthesis conditions reported previously,[1] another synthetic route involving chromium(VI) oxide was developed. To 0.5 g of chromium (VI) oxide CrO3, 1,05 g of trimesic acid, 1.0 ml of a 5 M hydrofluorohydric solution and 24 ml of de-ionized water were added and stirred a few minutes at room temperature. The slurry was then introduced in a Teflon-line Paar hydrothermal bomb and set four days at 220 °C. The resulting green solid was washed with de-ionized water and acetone and dried at room temperature under air atmosphere.", "data": {"compound name": "MIL-100", "metal source": "chromium (VI) oxide CrO3", "metal amount": "0.5 g", "linker": "trimesic acid", "linker amount": "1.05 g", "modulator": "5 M hydrofluorohydric solution", "modulator amount or volume": "1.0 ml", "solvent": "de-ionized water", "solvent volume": "24 ml", "reaction temperature": "220 °C", "reaction time": "four days"}}
{"paragraph": "MOF-303, Al(OH)(PZDC). The synthesis of MOF-303 was adopted from our previous reports22,34. In a 200 L glass re-action vessel equipped with a heating jacket, a mixture of H2PZDC·H2O (3.48 kg, 20 mol) and NaOH (2.4 kg, 60 mol) was dissolved in 38 L deionized water. The resulting solution was stirred for 60 minutes until all the solids were completely dissolved and the solution cooled down to room temperature. Next, in a 20 L beaker, AlCl3·6H2O (4.82 kg, 20 mol) was dis-solved in 12 L deionized water and transferred to a 15 L glass material-feeding funnel. The 12 L aluminum chloride solution was slowly added to the 38 L linker solution in the vessel at a rate of 6 L per hour with vigorous stirring. The total addition time lasted 2 hours, and the white precipitate formed during the addition. Afterward, the temperature of the heating jacket was set to 120 °C, thus heating the reaction mixture to 100 °C. After refluxing for 6 hours and letting the reaction mixture cool down to 60 °C, the white solid product was collected in a 20 L filtration funnel. For purification, the white powder was subsequently redispersed by stirring in 15 L aqueous 70% EtOH (v/v) solution, filtered off, and washed again with 30 L anhydrous EtOH at room temperature, followed by filtration and drying under air overnight. The obtained white powder was placed in a 120 °C oven for 48 hours to yield the pure and desolvated product (3.61 kg, 91% based on the linker).", "data": {"compound name": "MOF-303, Al(OH)(PZDC)", "metal source": "AlCl3·6H2O", "metal amount": "4.82 kg, 20 mol", "linker": "H2PZDC·H2O", "linker amount": "3.48 kg, 20 mol", "modulator": "NaOH", "modulator amount or volume": "2.4 kg, 60 mol", "solvent": "deionized water", "solvent volume": "38 L, 12 L", "reaction temperature": "100 °C", "reaction time": "6 hours"}}
{"paragraph": "CAU-23, Al(OH)(TDC). In a 200 L glass reaction vessel equipped with a heating jacket, a mixture of H2TDC (3.44 kg, 20 mol) and NaOH (2.4 kg, 60 mol) was dissolved in 38 L deionized water. The resulting solution was stirred for 60 minutes until all the solids were completely dissolved and the solution cooled down to room temperature. Next, in a 20 L beaker, AlCl3·6H2O (4.82 kg, 20 mol) was dissolved in 12 L deionized water and transferred to a 15 L glass material-feeding funnel. The 12 L aluminum chloride solution was slowly added to the 38 L linker solution in the vessel at a rate of 6 L per hour with vigorous stirring. The total addition time lasted 2 hours, and the white precipitate formed during the addition. Afterward, the temperature of the heating jacket was set to 120 °C, thus heating the reaction mixture to 100 °C. After refluxing for 6 hours and letting the reaction mixture cool down to 60 °C, the white solid product was collected in a 20 L filtration funnel. For purification, the white powder was subsequently redispersed by stirring in 15 L aqueous 70% EtOH (v/v) solution, filtered off, and washed again with 30 L anhydrous EtOH at room temperature, followed by filtration and drying under air overnight. The obtained white powder 2340001.indd  33/6/2023  8:42:08 AM4MOLECULAR FRONTIERS JOURNAL l Volume 7 l Supplementary Issue on Water l 2023? The Author(s)was placed in a 120 °C oven for 48 hours to yield the pure and desolvated product (3.50 kg, 84% based on the linker).", "data": {"compound name": "CAU-23, Al(OH)(TDC)", "metal source": "AlCl3·6H2O", "metal amount": "4.82 kg, 20 mol", "linker": "H2TDC", "linker amount": "3.44 kg, 20 mol", "modulator": "NaOH", "modulator amount or volume": "2.4 kg, 60 mol", "solvent": "deionized water", "solvent volume": "38 L, 12 L", "reaction temperature": "100 °C", "reaction time": "6 hours"}}
{"paragraph": "MIL-160, Al(OH)(FDC). In a 200 L glass reaction ves-sel equipped with a heating jacket, a mixture of H2FDC (3.12 kg, 20 mol) and NaOH (2.4 kg, 60 mol) was dissolved in 40 L deionized water. The resulting solution was stirred for 60 minutes until all the solids were completely dissolved and the solution cooled down to room temperature. Next, in a 20 L beaker, AlCl3·6H2O (4.82 kg, 20 mol) was dissolved in 10 L deionized water and transferred to a 15 L glass ma-terial-feeding funnel. The 10 L aluminum chloride solution was slowly added to 40 L linker solution in the vessel at a rate of 5 L per hour with vigorous stirring. The total addition time lasted 2 hours, and the white precipitate formed during the addition. Afterward, the temperature of the heating jacket was set to 120 °C, thus heating the reaction mixture to 100 °C. After refluxing for 6 hours and letting the reaction mixture cool down to 60 °C, the white solid product was collected in a 20 L filtration funnel. For purification, the white powder was subsequently redispersed by stirring in 15 L aqueous 70% EtOH (v/v) solution, filtered off, and washed again with 30 L anhydrous EtOH at room temperature, followed by filtration and drying under air overnight. The obtained white powder was placed in a 120 °C oven for 48 hours to yield the pure and desolvated product (3.64 kg, 92% based on the linker).", "data": {"compound name": "MIL-160, Al(OH)(FDC)", "metal source": "AlCl3·6H2O", "metal amount": "4.82 kg, 20 mol", "linker": "H2FDC", "linker amount": "3.12 kg, 20 mol", "modulator": "NaOH", "modulator amount or volume": "2.4 kg, 60 mol", "solvent": "deionized water", "solvent volume": "40 L, 10 L", "reaction temperature": "100 °C", "reaction time": "6 hours"}}
{"paragraph": "MOF-313, Al(OH)(2,5-PylDC). In a 1 L glass round bot-tom flask, a mixture of H2PylDC (31 g, 0.2 mol) and NaOH (24 g, 0.6 mol) was dissolved in 0.4 L deionized water. The resulting solution was stirred for 10 minutes until all the sol-ids were completely dissolved. Next, AlCl3·6H2O (48.2 g, 0.2 mol) was dissolved in 0.1 L deionized water and added to the round bottom flask dropwise with vigorous stirring. The total addition time lasted 2 hours, and the white precipitate formed during the addition. Afterward, the reaction mixture was heated to 120 °C. After refluxing for 6 hours and letting the reaction mixture cool down to room temperature, the white solid product was collected by centrifugation. For purification, the white powder was washed twice with deionized water and subsequently washed three times with EtOH. The white solid was air-dried overnight. Full activation of the MOF was conducted in vacuo at 120 °C for 24 hours, yielding pure and desolvated product (38 g, 96% based on the linker).", "data": {"compound name": "MOF-313, Al(OH)(2,5-PylDC)", "metal source": "AlCl3·6H2O", "metal amount": "4.82 kg, 20 mol", "linker": "H2PylDC", "linker amount": "31 g, 0.2 mol", "modulator": "NaOH", "modulator amount or volume": "24 g, 0.6 mol", "solvent": "deionized water", "solvent volume": "0.4 L, 0.1 L", "reaction temperature": "120 °C", "reaction time": "6 hours"}}
{"paragraph": "Al-fumarate, Al(OH)(Fum). In a 200 L glass reaction ves-sel equipped with a heating jacket, a mixture of fumaric acid (2.32 kg, 20 mol) and NaOH (2.4 kg, 60 mol) was dissolved in 26 L deionized water. The resulting solution was stirred for 60 minutes until all the solids were completely dissolved and the solution cooled down to room temperature. Next, AlCl3·6H2O (4.82 kg, 20 mol) was dissolved in 24 L deionized water and divided into two equal portions. The first portion (12 L) was transferred to a 15 L glass material-feeding funnel and subsequently added to the 26 L linker solution in the vessel slowly at a rate of 12 L per hour with vigorous stirring. The procedure was then repeated for the second portion of the aluminum chloride solution. The total addition time lasted for 2 hours, and the white precipitate formed during the addition. Afterward, the temperature of the heating jacket was set to 110°C, thus heating the reaction mixture to 100 °C. After re-fluxing for 6 hours and letting the reaction mixture cool down to room temperature, the white solid product was collected in a 20 L filtration funnel. For purification, the white powder was subsequently redispersed by stirring in 15 L aqueous 70% EtOH (v/v) solution, filtered off, and washed again with 30 L anhydrous EtOH at room temperature, followed by filtration and drying in air overnight. The obtained white powder was placed in a 120°C oven for 48 hours to yield the pure and des-olvated product (2.97 kg, 94% based on the linker).", "data": {"compound name": "Al-fumarate, Al(OH)(Fum)", "metal source": "AlCl3·6H2O", "metal amount": "4.82 kg, 20 mol", "linker": "fumaric acid", "linker amount": "2.32 kg, 20 mol", "modulator": "NaOH", "modulator amount or volume": "2.4 kg, 60 mol", "solvent": "deionized water", "solvent volume": "26 L, 24 L", "reaction temperature": "100 °C", "reaction time": "6 hours"}}
{"paragraph": "CAU-10, Al(OH)(IPA). In a 200 L glass reaction vessel equipped with a heating jacket, a mixture of isophthalic acid (3.32 kg, 20 mol) and NaOH (2.4 kg, 60 mol) was dissolved in 26 L deionized water. The resulting solution was stirred for 60 minutes until all the solids were completely dissolved and the solution cooled down to room temperature. Next, Al2(SO4)3·18H2O (6.67 kg, 10 mol) was dissolved in 24 L deionized water and divided into two equal portions. The first portion (12 L) was transferred to a 15 L glass material-feeding funnel and subsequently added to the 26 L linker solution in the vessel slowly at a rate of 12 L per hour with vigorous stir-ring. The procedure was then repeated for the second portion of the aluminum sulfate solution. The total addition time lasted 2 hours, and the white precipitate formed during the addition. Afterward, the temperature of the heating jacket was set to 130°C, thus heating the reaction mixture to 100 °C. After re-fluxing for 6 hours and letting the reaction mixture cool down to room temperature, the white solid product was collected in a 20 L filtration funnel. For purification, the white powder was subsequently redispersed by stirring in 15 L deionized water, filtered off, and washed again with 3 x 15 L anhydrous EtOH at room temperature, followed by filtration and drying in air overnight. The obtained white powder was placed in a 120°C oven for 48 hours to yield the pure and desolvated product (3.81 kg, 92% based on the linker).", "data": {"compound name": "CAU-10, Al(OH)(IPA)", "metal source": "Al2(SO4)3·18H2O", "metal amount": "6.67 kg, 10 mol", "linker": "isophthalic acid", "linker amount": "3.32 kg, 20 mol", "modulator": "NaOH", "modulator amount or volume": "2.4 kg, 60 mol", "solvent": "deionized water", "solvent volume": "26 L, 24 L", "reaction temperature": "100 °C", "reaction time": "6 hours"}}
{"paragraph": "MOF-177-B, Zn4O(BTB-NH2)2A mixture of the acid form of B (12 mg, 0.025 mmol) and Zn(NO3)2·6H2O (63 mg, 0.22 mmol) was dissolved in 10 mL of DEF in a 20 mL vial, which was heated at 85 °C for 48 h. Yellow block-shaped crystals were isolated and washed with DEF (3 x 5 mL). To yield guest-free material, the as-synthesized washed sample was fully exchanged with anhydrous DMF (3 x 10 mL for 3 days), followed with anhydrous acetone (3 x 10 mL for 3 days), and finally activated by the SCD method. EA for the activated sample of MOF-177-B: Calcd for Zn4C54H42N6O13 = Zn4O(BTB-NH2)2: C, 52.37; H, 2.93; N, 6.79%. Found: C, 50.12; H, 3.36; N, 5.57%.", "data": {"compound name": "MOF-177-B, Zn4O(BTB-NH2)2", "metal source": "Zn(NO3)2·6H2O", "metal amount": "63 mg, 0.22 mmol", "linker": "acid form of B", "linker amount": "12 mg, 0.025 mmol", "modulator": "NaN", "modulator amount or volume": "NaN", "solvent": "DEF", "solvent volume": "10 mL", "reaction temperature": "85 °C", "reaction time": "48 h"}}
{"paragraph": "MOF-177-D, Zn4O(BTB-OCH3)2A mixture of the acid form of D (53 mg, 0.10 mmol) and Zn(NO3)2·6H2O (250 mg, 0.840 mmol) was dissolved in 10 mL of DEF in a 20 mL vial, which was heated at 100 °C for 20 h. Colorless block-shaped crystals were isolated and washed with DEF (3 x 5 mL). To yield guest-free material, the as-synthesized sample was fully exchanged with chloroform (3 x 10 mL for 3 days) and further activated by the conventional method. EA for the activated sample of MOF-177-D: Calcd for Zn4C60H42O19 = Zn4O(BTB-OCH3)2: C, 54.24; H, 3.19%; Found: C, 52.67; H, 2.59; N, < 0.2%.", "data": {"compound name": "MOF-177-D, Zn4O(BTB-OCH3)2", "metal source": "Zn(NO3)2·6H2O", "metal amount": "250 mg, 0.840 mmol", "linker": "acid form of D", "linker amount": "53 mg, 0.10 mmol", "modulator": "NaN", "modulator amount or volume": "NaN", "solvent": "DEF", "solvent volume": "10 mL", "reaction temperature": "100 °C", "reaction time": "20 h"}}
{"paragraph": "MOF-177-E, Zn4O(BTB-OC7H7)2A mixture of the acid form of E (76 mg, 0.10 mmol) and Zn(NO3)2·6H2O (250 mg, 0.840 mmol) was dissolved in 10 mL of DEF in a 20 mL vial, which was heated at 100 °C for 20 h. Colorless block-shaped crystals were isolated and washed with DEF (3 x 5 mL). EA for the as-synthesized sample of MOF-177-E: Calcd for Zn4C161H209N13O32 = Zn4O(BTB-OC7H7)2·(DEF)13: C, 62.38; H, 6.80; N, 5.87%. Found: C, 61.52; H, 6.93; N, 5.98%.", "data": {"compound name": "MOF-177-E, Zn4O(BTB-OC7H7)2", "metal source": "Zn(NO3)2·6H2O", "metal amount": "250 mg, 0.840 mmol", "linker": "acid form of E", "linker amount": "76 mg, 0.10 mmol", "modulator": "NaN", "modulator amount or volume": "NaN", "solvent": "DEF", "solvent volume": "10 mL", "reaction temperature": "100 °C", "reaction time": "20 h"}}
{"paragraph": "MOF-177-F, Zn4O(BTB-F2)2A mixture of the acid form of F (27 mg, 0.050 mmol) and Zn(NO3)2·6H2O (125 mg, 0.420 mmol) was dissolved in 10 mL of DEF in a 20 mL vial, which was heated at 100 °C for 48 h. Colorless block-shaped crystals were isolated and washed with DEF (3 x 5 mL). To yield guest-free material, the as-synthesized sample was fully exchanged with anhydrous dichloromethane (3 x 10 mL for 3 days) and further activated by the conventional method. EA for the activated MOF-177-F: Calcd for Zn4C54H18O13F12 = Zn4O(BTB-F2)2: C, 47.54; H, 1.33%. Found: C, 47.03; H, 0.91; N, < 0.2%.", "data": {"compound name": "MOF-177-F, Zn4O(BTB-F2)2", "metal source": "Zn(NO3)2·6H2O", "metal amount": "125 mg, 0.420 mmol", "linker": "acid form of F", "linker amount": "27 mg, 0.050 mmol", "modulator": "NaN", "modulator amount or volume": "NaN", "solvent": "DEF", "solvent volume": "10 mL", "reaction temperature": "100 °C", "reaction time": "48 h"}}
{"paragraph": "MOF-177-G, Zn4O(BTB-C4H4)2A mixture of the acid form of G (30 mg, 0.050 mmol) and Zn(NO3)2·6H2O (125 mg, 0.420 mmol) was dissolved in 10 mL of DEF in a 20 mL vial, which was heated at 100 °C for 48 h. Colorless block-shaped crystals were isolated and washed with DEF (3 × 5 mL for 3 days). EA for the as-synthesized sample of MOF-177-G: Calcd for Zn4C158H218N16O29 = Zn4O(BTB-C4H4)2·(DEF)16: C, 61.87; H, 7.16; N, 7.31%. Found: C, 60.36; H, 7.42; N, 7.59%.", "data": {"compound name": "MOF-177-G, Zn4O(BTB-C4H4)2", "metal source": "Zn(NO3)2·6H2O", "metal amount": "125 mg, 0.420 mmol", "linker": "acid form of G", "linker amount": "30 mg, 0.050 mmol", "modulator": "NaN", "modulator amount or volume": "NaN", "solvent": "DEF", "solvent volume": "10 mL", "reaction temperature": "100 °C", "reaction time": "48 h"}}
{"paragraph": "MOF-177-H, Zn4O(BTB-F)2A mixture of the acid form of H (30 mg, 0.050 mmol) and Zn(NO3)2·6H2O (125 mg, 0.420 mmol) was dissolved in 10 mL of DEF in a 20 mL vial, which was heated at 100 °C for 48 h. Colorless block-shaped crystals were isolated and washed with DEF (3 × 5 mL for 3 days). EA for the as-synthesized sample of MOF-177-H: Calcd for Zn4C129H189N15O28F6 = Zn4O(BTB-F)2·(DEF)15: C, 55.86; H, 6.87; N, 7.58%. Found: C, 54.71; H, 6.60; N, 7.63%.", "data": {"compound name": "MOF-177-H, Zn4O(BTB-F)2", "metal source": "Zn(NO3)2·6H2O", "metal amount": "125 mg, 0.420 mmol", "linker": "acid form of H", "linker amount": "30 mg, 0.050 mmol", "modulator": "NaN", "modulator amount or volume": "NaN", "solvent": "DEF", "solvent volume": "10 mL", "reaction temperature": "100 °C", "reaction time": "48 h"}}
{"paragraph": "MOF-177-I, Zn4O(BTB-CH3)2A mixture of the acid form of I (24 mg, 0.050 mmol) and Zn(NO3)2·6H2O (125 mg, 0.420 mmol) was dissolved in 10 mL of DEF in a 20 mL vial, which was heated at 100 °C for 48 h. Colorless block-shaped crystals were isolated and washed with DEF (3 × 5 mL). To yield guest-free material, the as-synthesized sample was fully exchanged with anhydrous dichloromethane (3 × 10 mL for 3 days) and further activated by the conventional method. EA for the activated MOF-177-I: Calcd for Zn4C60H42O13 = Zn4O(BTB-CH3)2: C, 58.47; H, 3.43%. Found: C, 56.12; H, 2.73; N, < 0.2%.", "data": {"compound name": "MOF-177-I, Zn4O(BTB-CH3)2", "metal source": "Zn(NO3)2·6H2O", "metal amount": "125 mg, 0.420 mmol", "linker": "acid form of I", "linker amount": "24 mg, 0.050 mmol", "modulator": "NaN", "modulator amount or volume": "NaN", "solvent": "DEF", "solvent volume": "10 mL", "reaction temperature": "100 °C", "reaction time": "48 h"}}
{"paragraph": "MOF-177-J, Zn4O(BTB-mNH2)2A mixture of the acid form of J (44 mg, 0.090 mmol) and Zn(NO3)2·6H2O (200 mg, 0.672 mmol) was dissolved in a mixture of DMF/NMP/EtOH (7.5 mL/7.5 mL/1.5 mL) in a 20 mL vial, which was heated at 95 °C for 24 h. Yellow hexagonal plate crystals were isolated and washed with DMF (3 × 5 mL). EA for the activated sample of MOF-177-J: Calcd for Zn4C54H42N6O13 = Zn4O(BTB-mNH2)2: C, 52.37; H, 2.93; N, 6.79%. Found: C, 51.63; H, 3.05; N, 6.75%.", "data": {"compound name": "MOF-177-J, Zn4O(BTB-mNH2)2", "metal source": "Zn(NO3)2·6H2O", "metal amount": "200 mg, 0.672 mmol", "linker": "acid form of J", "linker amount": "44 mg, 0.090 mmol", "modulator": "NaN", "modulator amount or volume": "NaN", "solvent": "DMF/NMP/EtOH", "solvent volume": "7.5 mL/7.5 mL/1.5 mL", "reaction temperature": "95 °C", "reaction time": "24 h"}}
{"paragraph": "MOF-177-K, Zn4O(BTB-C4H4/NH2)2A mixture of the acid form of K (25 mg, 0.050 mmol) and Zn(NO3)2·6H2O (125 mg, 0.420 mmol) was dissolved in 10 mL of DEF in a 20 mL vial, which was heated at 100 °C for 48 h. Yellow block-shaped crystals were isolated and washed with DEF (3 × 5 mL).", "data": {"compound name": "MOF-177-K, Zn4O(BTB-C4H4/NH2)2", "metal source": "Zn(NO3)2·6H2O", "metal amount": "125 mg, 0.420 mmol", "linker": "acid form of K", "linker amount": "25 mg, 0.050 mmol", "modulator": "NaN", "modulator amount or volume": "NaN", "solvent": "DEF", "solvent volume": "10 mL", "reaction temperature": "100 °C", "reaction time": "48 h"}}
{"paragraph": "MOF-155-F, Zn4O(BTB-F2)2A mixture of the acid form of F (54 mg, 0.10 mmol) and Zn(NO3)2·6H2O (250 mg, 0.840 mmol) was dissolved in 10 mL of DEF in a 20 mL vial, which was heated at 85 °C for 48 h. Colorless cubic-shaped crystals were isolated and washed with DEF (3 × 5 mL).", "data": {"compound name": "MOF-155-F, Zn4O(BTB-F2)2", "metal source": "Zn(NO3)2·6H2O", "metal amount": "250 mg, 0.840 mmol", "linker": "acid form of F", "linker amount": "54 mg, 0.10 mmol", "modulator": "NaN", "modulator amount or volume": "NaN", "solvent": "DEF", "solvent volume": "10 mL", "reaction temperature": "85 °C", "reaction time": "48 h"}}
{"paragraph": "MOF-155-J, Zn4O(BTB-mNH2)2A mixture of the acid form of J (54 mg, 0.10 mmol) and Zn(NO3)2·6H2O (250 mg, 0.840 mmol) was dissolved in 10 mL of DMF in a 20 mL vial, which was heated at 85 °C for 48 h. Colorless cubic-shaped crystals were isolated as a byproduct of MOF-177-J.", "data": {"compound name": "MOF-155-J, Zn4O(BTB-mNH2)2", "metal source": "Zn(NO3)2·6H2O", "metal amount": "250 mg, 0.840 mmol", "linker": "acid form of J", "linker amount": "54 mg, 0.10 mmol", "modulator": "NaN", "modulator amount or volume": "NaN", "solvent": "DMF", "solvent volume": "10 mL", "reaction temperature": "85 °C", "reaction time": "48 h"}}
{"paragraph": "MOF-156-J, Zn4O(BTB-mNH2)2. A mixture of the acid form of J (43.5 mg, 0.090 mmol) and Zn(NO3)2·6H2O (200 mg, 0.672 mmol) was dissolved in DEF/MeOH (15 mL/1.5 mL) in a 20 mL vial, which was heated at 95 °C for 24 h. Yellow rod-shaped crystals were isolated and washed with DMF (3 × 20 mL). EA for the activated sample of MOF-156-J: Calcd for Zn4C54H42N6O13 = Zn4O(BTB-mNH2)2: C, 52.37; H, 2.93; N, 6.79%. Found: C, 51.66; H, 2.96; N, 6.57%.", "data": {"compound name": "MOF-156-J, Zn4O(BTB-mNH2)2", "metal source": "Zn(NO3)2·6H2O", "metal amount": "200 mg, 0.672 mmol", "linker": "acid form of J", "linker amount": "43.5 mg, 0.090 mmol", "modulator": "NaN", "modulator amount or volume": "NaN", "solvent": "DEF/MeOH", "solvent volume": "15 mL/1.5 mL", "reaction temperature": "95 °C", "reaction time": "24 h"}}
{"paragraph": "MTV-MOF-177-AF2, Zn4O(BTB)1.21(BTB-F2)0.79. A mixture of theacid form of A (13 mg, 0.030 mmol), the acid form of F (38 mg, 0.070mmol), and Zn(NO3)2·6H2O (250 mg, 0.840 mmol) was dissolved in10 mL of DEF in a 20 mL vial, which was heated at 100 °C for 24 h.Colorless block-shaped crystals were isolated and washed with DEF (3x 5 mL). EA for the as-synthesized sample of MOF-177-AF2: Calcdfor Zn4C124H179.26N15O27F4.74 = Zn4O(BTB)1.21(BTB-F2)0.79·(DEF)14:Calcd C, 56.21; H, 6.82; N, 7.40%. Found: C, 55.09; H, 7.44; N,7.70%. To yield guest-free material, MOF-177-AF2 was fullyexchanged with anhydrous acetone (3 × 10 mL for 3 days) andfurther activated by the SCD method.", "data": {"compound name": "MTV-MOF-177-AF2, Zn4O(BTB)1.21(BTB-F2)0.79", "metal source": "Zn(NO3)2·6H2O", "metal amount": "250 mg, 0.840 mmol", "linker": "acid form of A | acid form of F", "linker amount": "13 mg, 0.030 mmol | 38 mg, 0.070 mmol", "modulator": "NaN", "modulator amount or volume": "NaN", "solvent": "DEF", "solvent volume": "10 mL", "reaction temperature": "100 °C", "reaction time": "24 h"}}
{"paragraph": "MTV-MOF-177-ABG, Zn4O(BTB)1.03(BTB-NH2)0.31(BTB-C4H4)0.66. Amixture of the acid form of A (15 mg, 0.33 mmol), the acid form of B(16 mg, 0.33 mmol), the acid form of G (19 mg, 0.33 mmol), andZn(NO3)2·6H2O (250 mg, 0.840 mmol) was dissolved in 10 mL ofDEF in a 20 mL vial, which was heated at 100 °C for 24 h. Obtainedcrystals were washed with DEF (3 x 5 mL). To yield guest-freematerial, MOF-177-ABG was fully exchanged with anhydrous acetone(3 × 10 mL for 3 days) and further activated by the SCD method. EAf o r activated sample of MOF-177-ABG: Calcd forZn4C61.92H34.89N0.93O13 = Zn4O(BTB)1.03(BTB-NH2)0.31(BTBC4H4)0.66: Calcd C, 58.96; H, 2.79; N, 1.03%. Found: C, 58.15; H,2.19; N, 0.90%.", "data": {"compound name": "MTV-MOF-177-ABG, Zn4O(BTB)1.03(BTB-NH2)0.31(BTB-C4H4)0.66", "metal source": "Zn(NO3)2·6H2O", "metal amount": "250 mg, 0.840 mmol", "linker": "acid form of A | acid form of B | acid form of G", "linker amount": "15 mg, 0.33 mmol |16 mg, 0.33 mmol | 19 mg, 0.33 mmol", "modulator": "NaN", "modulator amount or volume": "NaN", "solvent": "DEF", "solvent volume": "10 mL", "reaction temperature": "100 °C", "reaction time": "24 h"}}
{"paragraph": "MOF-180. A solid mixture of H3BTE (7.5 mg, 0.015 mmol) and Zn(NO3)2·6H2O (75 mg, 0.25 mmol) was dissolved in a mixture of DMF/NMP (2.0/2.0 mL) in an 8-mL glass vial. The clear reaction solution was heated in an isotherm oven at 85 °C for 96 h resulting in colorless polyhedral crystals, which were isolated by washing with a mixture of DMF and NMP (3 x 4 mL) and dried in air. Yield: 5.2 mg, 27% based on 1 mol of H3BTE. Elemental microanalysis for Zn4O(BTE)2(H2O)3·H2O ≡ C66H32O14Zn4, calculated (%): C, 60.49; H, 2.46; N, 0.00. Found (%): C, 60.98; H, 2.54; N, 0.06. FT-IR (KBr, 4000-400 cm-1): 3422 (br, w), 1604 (s), 1534 (s), 1413 (vs), 1176 (w), 1016 (w), 875 (w), 859 (m), 779 (s), 743 (w), 698 (w), 677 (w), 609 (w), 523 (w), 446 (w), 405 (w).", "data": {"compound name": "MOF-180", "metal source": "Zn(NO3)2·6H2O", "metal amount": "75 mg, 0.25 mmol", "linker": "H3BTE", "linker amount": "7.5 mg, 0.015 mmol", "modulator": "NaN", "modulator amount or volume": "NaN", "solvent": "DMF/NMP", "solvent volume": "2.0/2.0 mL", "reaction temperature": "85 °C", "reaction time": "96 h"}}
{"paragraph": "MOF-200. A solid mixture of H3BBC (22.0 mg, 0.033 mmol) and Zn(NO3)2·6H2O (98.2 mg, 0.33 mmol) was dissolved in a mixture of DEF/NMP (4.0/4.0 mL) in a 20-mL glass vial. The clear reaction solution was heated in an isotherm oven at 85 °C for 24 h resulting in colorless trigonal prismatic crystals, which were isolated by washing with a mixture of DEF and NMP (3 x 4 mL) and dried in air. Yield: 30 mg, 29% based on 1 mol of H3BBC. Elemental microanalysis for Zn4O(BBC)2(H2O)3·H2O ≡ C90H62O17Zn4, calculated (%): C, 64.46; H, 3.73; N, 0.00. Found (%): C, 64.42; H, 3.57; N, 0.00. FT-IR (KBr, 4000-400 cm-1): 1928 (w), 1800 (w), 1709 (m), 1612 (vs), 1566 (s), 1525 (s), 1408 (vs), 1184 (m), 1108 (w), 1006 (m), 869 (w), 828 (s), 787 (s), 706 (w), 655 (m), 558 (w), 512 (w).", "data": {"compound name": "MOF-200", "metal source": "Zn(NO3)2·6H2O", "metal amount": "98.2 mg, 0.33 mmol", "linker": "H3BBC", "linker amount": "22.0 mg, 0.033 mmol", "modulator": "NaN", "modulator amount or volume": "NaN", "solvent": "DEF/NMP", "solvent volume": "4.0/4.0 mL", "reaction temperature": "85 °C", "reaction time": "24 h"}}
{"paragraph": "MOF-200 (large scale synthesis). A solid mixture of H3BBC (200 mg, 0.30 mmol) and Zn(NO3)2·6H2O (950 mg, 3.19 mmol) was dissolved in a mixture of DEF/NMP (80/80 mL) in a 500-mL Nalgene? high-density polyethylene (HDPE) container. Reaction solution was sonicated for 1 h prior to heating, and then placed in an isothermal oven at 82 °C for 48 h to give the crystals of MOF-200 (150 - 170 mg, 44 - 50% yield based on 1 mol of H3BBC).", "data": {"compound name": "MOF-200", "metal source": "Zn(NO3)2·6H2O", "metal amount": "950 mg, 3.19 mmol", "linker": "H3BBC", "linker amount": "200 mg, 0.30 mmol", "modulator": "0.2(M) DMF solution of 5-bromobenzimidazole", "modulator amount or volume": "NaN", "solvent": "DEF/NMP", "solvent volume": "80/80 mL", "reaction temperature": "82 °C", "reaction time": "48 h"}}
{"paragraph": "MOF-205. A solid mixture of H3BTB (12.8 mg, 0.029 mmol), and H2NDC (10.5 mg, 0.049 mmol), and Zn(NO3)2·6H2O (42.5 mg, 0.14 mmol) was dissolved in a mixture of DMF/EtOH (3.0/0.3 mL) in a 4-mL vial. The vial was capped and heated in an isothermal oven at 95 °C for 24 h to give colorless truncated-octahedral crystals. The reaction mixture was allowed to cool naturally to room temperature and the crystals were washed with DMF and dried in air. Yield: 21 mg, 68% based on 1 mol of H3BTB. Elemental microanalysis for MOF-205, Zn4O(BTB)4/3(NDC) ≡ C48H26O13Zn4, calculated (%): C, 53.78; H, 2.48; N, 0.00. Found (%): C, 53.58; H, 2.29; N, < 0.1. FT-IR (KBr, 4000-400 cm-1): 3335 (s, br), 1584 (vs), 1541 (vs), 1406 (vs), 1186 (m), 1141 (w), 1108 (w), 1015 (w), 921 (w), 854 (m), 779 (vs), 704 (m), 672 (w), 560 (w), 475 (m), 457 (m), 442 (m), 419 (w).", "data": {"compound name": "MOF-205", "metal source": "Zn(NO3)2·6H2O", "metal amount": "42.5 mg, 0.14 mmol", "linker": "H3BTB | H2NDC", "linker amount": "12.8 mg, 0.029 mmol | 10.5 mg, 0.049 mmol", "modulator": "NaN", "modulator amount or volume": "NaN", "solvent": "DMF/EtOH", "solvent volume": "3.0/0.3 mL", "reaction temperature": "95 °C", "reaction time": "24 h"}}
{"paragraph": "MOF-210. A solid mixture of H3BTE (8.3 mg, 0.016 mmol), H2BPDC (15.7 mg, 0.065 mmol), and Zn(NO3)2·6H2O (42.5 mg, 0.14 mmol) was dissolved in a mixture of DMF/NMP (5.0/5.0 mL) in a 20-mL vial. The vial was capped and heated in an isothermal oven at 95 °C for 72 h to give colorless polyhedral crystals. The reaction mixture was allowed to cool naturally to room temperature and the crystals were washed with DMF and dried in air. Yield: 13 mg, 68% based on 1 mol of H3BTE. Elemental microanalysis for MOF-210, Zn4O(BTE)4/3(BPDC) ≡ C58H28O13Zn4, calculated based on framework only (%): C, 53.78; H, 2.48; N, 0.00. Found (%): C, 53.58; H, 2.29; N, < 0.1. FT-IR (KBr, 4000-400 cm-1): 3338 (s, br), 2206 (w), 1934 (w), 1654 (w), 1604 (vs), 1579 (vs), 1533 (vs), 1407 (vs), 1175 (m), 1098 (w), 1015 (w), 960 (w), 859 (m), 770 (s), 744 (w), 699 (w), 679 (w), 607 (w), 526 (w), 471 (w), 456 (m), 439 (m), 419 (m).", "data": {"compound name": "MOF-210", "metal source": "Zn(NO3)2·6H2O", "metal amount": "42.5 mg, 0.14 mmol", "linker": "H3BTE | H2BPDC", "linker amount": "8.3 mg, 0.016 mmol | 15.7 mg, 0.065 mmol", "modulator": "NaN", "modulator amount or volume": "NaN", "solvent": "DMF/NMP", "solvent volume": "5.0/5.0 mL", "reaction temperature": "95 °C", "reaction time": "72 h"}}
{"paragraph": "Synthesis of Cu3(BTB)2(H2O)3: (MOF-143). A solid mixture ofH3BTB (21 mg, 0.048 mmol), and Cu(NO3)2·2.5H2O (60 mg, 0.258mmol) was dissolved in a mixture of DMF/NMP/pyridine (5.0/5.0/0.4 mL) in a 20 mL vial. The vial was capped and heated in an isothermaloven at 85 °C for 48 h to give small blue cubic crystals. The reactionmixture was allowed to cool naturally to room temperature, and thecrystals were washed with dimethylformamide (DMF) and dried in air.Yield: 16.9 mg, 33% based on H3BTB. Elemental microanalysis forevacuated MOF-143, Cu3(BTB)2(H2O)3  C54H36O15Cu3, calculated(%): C, 58.14; H, 3.25; N, 0.00. Found (%): C, 58.81; H, 3.70; N, 0.08.FT-IR (KBr, 4000 400 cm 1): 3423 (br, m), 1687 (w), 1607 (s), 1527(s), 1402 (vs), 1179 (w), 1103 (w), 1015 (m), 850 (m), 809 (w), 774(s), 702 (w), 671 (w), 489 (w).", "data": {"compound name": "Cu3(BTB)2(H2O)3: (MOF-143)", "metal source": "Cu(NO3)2·2.5H2O", "metal amount": "60 mg, 0.258 mmol", "linker": "H3BTB", "linker amount": "21 mg, 0.048 mmol", "modulator": "NaN", "modulator amount or volume": "NaN", "solvent": "DMF/NMP/pyridine", "solvent volume": "5.0/5.0/0.4 mL", "reaction temperature": "85 °C", "reaction time": "48 h"}}
