Repository: USTC-KnowledgeComputingLab/SciBrain-Chem

# KALE-LM-Chem

This is the official code repository for *KALE-LM-Chem*.

For certain complex testing tasks, we modified part of the code for better evaluation.

- Paper: https://arxiv.org/abs/2409.18695
- Models:
  - Llama3-KALE-LM-Chem-8B: [https://huggingface.co/USTC-KnowledgeComputingLab/Llama3-KALE-LM-Chem-8B](https://huggingface.co/USTC-KnowledgeComputingLab/Llama3-KALE-LM-Chem-8B)
  - Llama3-KALE-LM-Chem-1.5-8B: [https://huggingface.co/USTC-KnowledgeComputingLab/Llama3-KALE-LM-Chem-1.5-8B](https://huggingface.co/USTC-KnowledgeComputingLab/Llama3-KALE-LM-Chem-1.5-8B)

File: eval/IE/data_mof.jsonl (part 9 of 19)
{"paragraph": "Synthesis of Cu2(pzdc)2(pyz)·2H2O (hydrated complex 1). A mixture of Na2pzdc(0.21 g, 1.00 mmol) and pyz (1.0 g, 12.5 mmol) dissolved in H2O/EtOH(1:1, 100 ml) was slowly added to the H2O solution (100 ml) containingCu(ClO4)2·6H2O (0.37 g, 1.00 mmol) at room temperature. After stirring forone day, the resultant precipitate was filtered, washed with H2O and methanol,and dried under reduced pressure27. Elemental analysis for C16H12Cu2N6O10 isas follows. Calculated: C, 33.40; H, 2.10; N, 14.61. Found: C, 32.78; H, 1.57; N,14.34.", "data": {"compound name": "Cu2(pzdc)2(pyz)·2H2O", "metal source": "Cu(ClO4)2·6H2O", "metal amount": "0.37 g, 1.00 mmol", "linker": "Na2pzdc | pyz", "linker amount": "0.21 g, 1.00 mmol | 1.0 g, 12.5 mmol", "modulator": "NaN", "modulator amount or volume": "NaN", "solvent": "H2O/EtOH | H2O", "solvent volume": "1:1, 100 ml | 100 ml", "reaction temperature": "room temperature", "reaction time": "one day"}}
{"paragraph": "Synthesis of Cu3(TAPB)2(H2O)3: (MOF-388). A solid mixtureof H3TAPB (22.0 mg, 0.033 mmol) and Cu(NO3)2·2.5H2O (76.7 mg,0.33 mmol) was dissolved in a mixture of DMF/NMP/pyridine (5.0/5.0/0.4 mL) in a 20 mL glass vial. The clear reaction solution was heatedin an isotherm oven at 85 °C for 48 h resulting in blue hexahedroncrystals, which were isolated by washing with a mixture of DMF andNMP (3  10 mL) and dried in air. Yield: 19.3 mg, 77% based onH3TAPB. Elemental microanalysis for evacuated MOF-388, Cu3-(TAPB)2(H2O)3  C84H54N6O15Cu3, calculated (%): C, 63.94; H,3.45; N, 5.33. Found (%): C, 63.70; H, 3.31; N, 5.54. FT-IR (KBr,4000 400 cm 1): 2922 (w), 2851 (w), 1686 (m), 1607 (m), 1572 (m),1509 (vs), 1400 (m), 1363 (s), 1177 (m), 1116 (w), 1005 (m), 842 (w),818 (m), 777 (m), 664 (w), 586 (w), 532 (w) 497 (w).", "data": {"compound name": "Cu3(TAPB)2(H2O)3: (MOF-388)", "metal source": "Cu(NO3)2·2.5H2O", "metal amount": "76.7 mg, 0.33 mmol", "linker": "H3TAPB", "linker amount": "22.0 mg, 0.033 mmol", "modulator": "NaN", "modulator amount or volume": "NaN", "solvent": "DMF/NMP/pyridine", "solvent volume": "5.0/5.0/0.4 mL", "reaction temperature": "85 °C", "reaction time": "48 h"}}
{"paragraph": "Synthesis of Cu3(BBC)2(H2O)3: (MOF-399). A solid mixture ofH3BBC (30.4 mg, 0.046 mmol), and Cu(NO3)2·2.5H2O (33.3 mg,0.143 mmol) was dissolved in a mixture of DMF/NMP (5.0/5.0 mL) ina 20 mL vial was heated in an isothermal oven at 85 °C for 48 h to givegreen octahedral crystals. The reaction mixture was allowed to coolnaturally to room temperature, and the crystals were washed with DMFand dried in air. Yield: 18.6 mg, 26% based on H3BBC. Elementalmicroanalysis for evacuated MOF-399, Cu3(BBC)2(H2O)3 3(H2O) C90H62O16Cu3, calculated (%): C, 67.98; H, 3.93; N, 0.00. Found (%):C, 68.17; H, 4.30; N, 0.14. FT-IR (KBr, 4,000 400 cm 1): 3423 (s, br),1686 (w), 1605 (s), 1560 (w), 1523 (s), 1389 (vs), 1178 (w), 1103 (w),1004 (m), 867 (w), 824 (s), 780 (s), 733 (w), 703 (w), 651 (w), 500(w)", "data": {"compound name": "Cu3(BBC)2(H2O)3: (MOF-399)", "metal source": "Cu(NO3)2·2.5H2O", "metal amount": "33.3 mg, 0.143 mmol", "linker": "H3BBC", "linker amount": "30.4 mg, 0.046 mmol", "modulator": "NaN", "modulator amount or volume": "NaN", "solvent": "DMF/NMP", "solvent volume": "5.0/5.0 mL", "reaction temperature": "85 °C", "reaction time": "48 h"}}
{"paragraph": "MFM-300(V): This material was synthesised by the previously reported method2. H4BPTC (1.12 g, 3.4 mmol), VCl3 (3.20 g, 20.3 mmol) and 80 mL deionised water were mixed, and HCl (1%, 2 mL) was added to the resulting brown slurry. The slurry was transferred into an autoclave, which was sealed and heated to 483 K for 3 days. After cooling to room temperature, the resulting green microcrystalline product was separated by centrifugation and kept in acetone to get MFM-300(VIII). MFM-300(VIV) could be obtained through the oxidation of MFM-300 (VIII) by heating at 423 K in air for 6 h.", "data": {"compound name": "MFM-300(V)", "metal source": "VCl3", "metal amount": "3.20 g, 20.3 mmol", "linker": "H4BPTC", "linker amount": "1.12 g, 3.4 mmol", "modulator": "HCl", "modulator amount or volume": "1%, 2 mL", "solvent": "deionised water", "solvent volume": "80 mL", "reaction temperature": "483 K", "reaction time": "3 days"}}
{"paragraph": "MFM-300(Cr): H4BPTC (0.70 g, 2.1 mmol), CrCl3·6H2O (2.83 g, 10.6 mmol) and deionised water 100 mL were mixed, and HCl (1%, 15 mL) was added to the resulting brown slurry. The slurry was transferred into an autoclave, which was sealed and heated to 483 K for 3 days. After cooling to room temperature, the resulting blue microcrystalline product was separated by centrifugation and stored under acetone.", "data": {"compound name": "MFM-300(Cr)", "metal source": "CrCl3·6H2O", "metal amount": "2.83 g, 10.6 mmol", "linker": "H4BPTC", "linker amount": "0.70 g, 2.1 mmol", "modulator": "HCl", "modulator amount or volume": "1%, 15 mL", "solvent": "deionised water", "solvent volume": "100 mL", "reaction temperature": "483 K", "reaction time": "3 days"}}
{"paragraph": "MFM-300(Fe): This material was synthesised by the previously reported method3. H4BPTC (0.98 g, 3.0 mmol), FeCl3 (1.92 g, 11.8 mmol) and DMF 80 mL were mixed, and HCl (36.5 wt%, 3 mL) was added to the resulting yellow slurry. The slurry was transferred into an autoclave, which was sealed and heated to 393 K for 3 days. After cooling to room temperature, the resulting yellow microcrystalline product was separated by centrifugation and stored under acetone.", "data": {"compound name": "MFM-300(Fe)", "metal source": "FeCl3", "metal amount": "1.92 g, 11.8 mmol", "linker": "H4BPTC", "linker amount": "0.98 g, 3.0 mmol", "modulator": "HCl", "modulator amount or volume": "36.5 wt%, 3 mL", "solvent": "DMF", "solvent volume": "80 mL", "reaction temperature": "393 K", "reaction time": "3 days"}}
{"paragraph": "MFM-300(In): This material was synthesised by the previously reported method4. H4BPTC (1.12 g, 3.4 mmol), In(NO3)3·xH2O (3.13 g, 10.4 mmol), MeCN 25 mL and DMF 75 mL were mixed, and concentrated HNO3 (70%, 2.5 mL) was added to the resulting white slurry. The slurry was transferred into an autoclave, which was sealed and heated to 363 K for 2 days. After cooling to room temperature, the resulting white microcrystalline product was separated by centrifugation and stored under acetone.", "data": {"compound name": "MFM-300(In)", "metal source": "In(NO3)3·xH2O", "metal amount": "3.13 g, 10.4 mmol", "linker": "H4BPTC", "linker amount": "1.12 g, 3.4 mmol", "modulator": "HNO3", "modulator amount or volume": "70%, 2.5 mL", "solvent": "MeCN | DMF", "solvent volume": "25 mL | 75 mL", "reaction temperature": "363 K", "reaction time": "2 days"}}
{"paragraph": "Synthesis of IRMOF-74-II 80 mg of Mg(NO3)2·6H2O (0.31 mmol) and 26 mg of link II (0.095 mmol) were dissolved with 7.5 mL DMF in a 20 mL vial. The vial was sealed and sonicated for 30 minutes until the solid was completely dissolved. To this solution, 0.5 mL of ethanol followed by 0.5 mL of deionized water was added drop wise. The vial was then vigorously swirled and shortly sonicated resulting in a clear, colorless solution. This solution was heated in an isothermal oven at 120 °C and allowed to react solvothermally for 24 h yielding colorless needle crystals (90% yield based on organic link).", "data": {"compound name": "IRMOF-74-II", "metal source": "Mg(NO3)2·6H2O", "metal amount": "80 mg, 0.31 mmol", "linker": "II", "linker amount": "26 mg, 0.095 mmol", "modulator": "NaN", "modulator amount or volume": "NaN", "solvent": "ethanol | deionized water | DMF", "solvent volume": "0.5 mL | 0.5 mL | 7.5 mL", "reaction temperature": "120 °C", "reaction time": "24 h"}}
{"paragraph": "Synthesis of IRMOF-74-III 160 mg of Mg(NO3)2·6H2O (0.62 mmol) and 71 mg of link III (0.188 mmol) were dissolved with 15 mL DMF in a 20 mL vial. The vial was sealed and sonicated for 30 minutes until the solid was completely dissolved. To this solution, 1.0 mL of ethanol followed by 1.0 mL of deionized water was added drop wise. The vial was then vigorously swirled and shortly sonicated resulting in a clear, colorless solution. This solution was heated in an isothermal oven at 120 °C and allowed to react solvothermally for 24 h yielding colorless needle crystals (95% yield based on organic link).", "data": {"compound name": "IRMOF-74-III", "metal source": "Mg(NO3)2·6H2O", "metal amount": "160 mg, 0.62 mmol", "linker": "III", "linker amount": "71 mg, 0.188 mmol", "modulator": "NaN", "modulator amount or volume": "NaN", "solvent": "ethanol | deionized water | DMF", "solvent volume": "1.0 mL | 1.0 mL | 15 mL", "reaction temperature": "120 °C", "reaction time": "24 h"}}
{"paragraph": "Synthesis of IRMOF-74-IV 80 mg of Mg(NO3)2·6H2O (0.31 mmol) and 45 mg of link IV (0.093 mmol) were dissolved with 7.5 mL DMF in a 20 mL vial. The vial was sealed and sonicated for 30 minutes until the solid was completely dissolved. To this solution, 0.5 mL of ethanol followed by 0.5 mL of deionized water was added drop wise. The vial was then vigorously swirled and shortly sonicated resulting in a clear, colorless solution. This solution was heated in an isothermal oven at 120 °C and allowed to react solvothermally for 24 h yielding colorless needle crystals (87% yield based on organic link).", "data": {"compound name": "IRMOF-74-IV", "metal source": "Mg(NO3)2·6H2O", "metal amount": "80 mg, 0.31 mmol", "linker": "IV", "linker amount": "45 mg, 0.093 mmol", "modulator": "NaN", "modulator amount or volume": "NaN", "solvent": "ethanol | deionized water | DMF", "solvent volume": "0.5 mL | 0.5 mL | 7.5 mL", "reaction temperature": "120 °C", "reaction time": "24 h"}}
{"paragraph": "Synthesis of IRMOF-74-V 80.0 mg of Mg(NO3)2·6H2O (0.313 mmol) and 52.5 mg of V (0.089 mmol) were dissolved with 7.5 mL DMF in a 20 mL vial. The vial was sealed and sonicated for 20 minutes until the solid was completely dissolved. To this solution, 0.5 mL of ethanol followed by 0.5 mL of deionized water was added drop wise. The vial was then vigorously swirled and shortly sonicated resulting in a clear, colorless solution. This solution was heated in an isothermal oven at 120 °C and allowed to react solvothermally for 24 h yielding colorless needle crystals (63% yield based on organic link).", "data": {"compound name": "IRMOF-74-V", "metal source": "Mg(NO3)2·6H2O", "metal amount": "80.0 mg, 0.313 mmol", "linker": "V", "linker amount": "52.5 mg, 0.089 mmol", "modulator": "NaN", "modulator amount or volume": "NaN", "solvent": "ethanol | deionized water | DMF", "solvent volume": "0.5 mL | 0.5 mL | 7.5 mL", "reaction temperature": "120 °C", "reaction time": "24 h"}}
{"paragraph": "Synthesis of IRMOF-74-V-hex 80.0 mg of Mg(NO3)2·6H2O (0.313 mmol) and 65 mg of V-hex (0.089 mmol) were dissolved with 7.5 mL DMF in a 20 mL vial. The vial was sealed and sonicated for 20 min. To this solution, 0.5 mL of ethanol followed by 0.5 mL of deionized water was added drop wise. The vial was then vigorously swirled and shortly sonicated resulting in a slightly cloudy solution. This solution was heated in an isothermal oven at 120 °C and allowed to react solvothermally for 24 h yielding colorless needle crystals (60% yield based on organic link).", "data": {"compound name": "IRMOF-74-V-hex", "metal source": "Mg(NO3)2·6H2O", "metal amount": "80.0 mg, 0.313 mmol", "linker": "V-hex", "linker amount": "65 mg, 0.089 mmol", "modulator": "NaN", "modulator amount or volume": "NaN", "solvent": "ethanol | deionized water | DMF", "solvent volume": "0.5 mL | 0.5 mL | 7.5 mL", "reaction temperature": "120 °C", "reaction time": "24 h"}}
{"paragraph": "Synthesis of IRMOF-74-VI IRMOF-74-VI was synthesized using Zn instead of Mg. Although our intent was to utilize Mg for the synthesis of the entire series, the fact that we used Zn does not detract from our purpose of demonstrating the systematic expansion of the MOF-74 topology. Many attempts at synthesizing the Mg version were carried out, but the conditions were not optimized to the same degree as the Zn version. Therefore, we chose to simply present the Zn version of IRMOF-74-VI. 120 mg of Zn(NO3)2·4H2O (0.403 mmol) and 79.0 mg of VI (0.114 mmol) were dissolved with 10 mL DMF in a 20 mL vial. The vial was sealed and sonicated for two hours to ensure maximum solubility of the linker, VI. This white, cloudy solution was heated in an isothermal oven at 100 °C and allowed to react solvothermally for 48 h yielding colorless needle crystals (72% yield based on organic link).", "data": {"compound name": "IRMOF-74-VI", "metal source": "Zn(NO3)2·4H2O", "metal amount": "120 mg, 0.403 mmol", "linker": "VI", "linker amount": "79.0 mg, 0.114 mmol", "modulator": "NaN", "modulator amount or volume": "NaN", "solvent": "DMF", "solvent volume": "10 mL", "reaction temperature": "100 °C", "reaction time": "48 h"}}
{"paragraph": "Synthesis of IRMOF-74-VII 96 mg of Mg(NO3)2·6H2O (0.375 mmol) and 100 mg of link VII (0.107 mmol) were dissolved with 9.0 mL DMF in a 20 mL vial. The vial was sealed and sonicated for 30 minutes, then heat in 100 °C oven until the solid was completely dissolved (usually within 20 minutes). To this hot solution, 0.5 mL of ethanol followed by 0.5 mL of deionized water was added drop wise. The vial was then vigorously swirled and shortly sonicated (2 to 3 seconds, not longer) resulting in a clear, colorless solution. This solution was heated in an isothermal oven at 120 °C and allowed to react solvothermally for 24 h yielding colorless needle crystals (71% yield based on organic link).", "data": {"compound name": "IRMOF-74-VII", "metal source": "Mg(NO3)2·6H2O", "metal amount": "96 mg, 0.375 mmol", "linker": "VII", "linker amount": "100 mg, 0.107 mmol", "modulator": "NaN", "modulator amount or volume": "NaN", "solvent": "ethanol | deionized water | DMF", "solvent volume": "0.5 mL | 0.5 mL | 9.0 mL", "reaction temperature": "120 °C", "reaction time": "24 h"}}
{"paragraph": "Synthesis of IRMOF-74-VII-oeg 96 mg of Mg(NO3)2·6H2O (0.375 mmol) and 117 mg of link VI-oeg (0.117 mmol) were dissolved with 9.0 mL DMF in a 20 mL vial. The vial was sealed and sonicated for 30 minutes until the solid was completely dissolved. To this solution, 0.6 mL of ethanol followed by 0.6 mL of deionized water was added drop wise. The vial was then vigorously swirled and shortly sonicated resulting in a clear, colorless solution. This solution was heated in an isothermal oven at 120 °C and allowed to react solvothermally for 24 h yielding colorless needle crystals (87% yield based on organic link).", "data": {"compound name": "IRMOF-74-VII-oeg", "metal source": "Mg(NO3)2·6H2O", "metal amount": "96 mg, 0.375 mmol", "linker": "VI-oeg", "linker amount": "117 mg, 0.117 mmol", "modulator": "NaN", "modulator amount or volume": "NaN", "solvent": "ethanol | deionized water | DMF", "solvent volume": "0.6 mL | 0.6 mL | 9.0 mL", "reaction temperature": "120 °C", "reaction time": "24 h"}}
{"paragraph": "Synthesis of IRMOF-74-IX 96 mg of Mg(NO3)2·6H2O (0.375 mmol) and 122 mg of link IX (0.107 mmol) were dissolved with 9.0 mL DMF in a 20 mL vial. The vial was sealed and sonicated for 30 minutes, then heat in 120 °C oven until the solid was completely dissolved (usually 40 minutes). To this hot solution, 0.5 mL of ethanol followed by 0.5 mL of deionized water was added drop wise. The vial was then vigorously swirled and shortly sonicated (2 to 3 seconds, not longer) resulting in a clear, colorless solution. This solution was heated in an isothermal oven at 130 °C and allowed to react solvothermally for 24 h yielding colorless needle crystals (65% yield based on organic link).", "data": {"compound name": "IRMOF-74-IX", "metal source": "Mg(NO3)2·6H2O", "metal amount": "96 mg, 0.375 mmol", "linker": "IX", "linker amount": "122 mg, 0.107 mmol", "modulator": "NaN", "modulator amount or volume": "NaN", "solvent": "ethanol | deionized water | DMF", "solvent volume": "0.5 mL | 0.5 mL | 9.0 mL", "reaction temperature": "130 °C", "reaction time": "24 h"}}
{"paragraph": "Synthesis of IRMOF-74-XI 6.0 mg of anhydrous MgCl2 (0.063 mmol) and 11 mg of link XI (0.0074 mmol) were added into a Pyrex tube measuring o.d. x i.d. = 10 x 8 mm2. The tube was evacuated to less than 10 mTorr and then back filled with nitrogen. This process was repeated three times before 3 mL of anhydrous DMF was injected. The solution was then sonicated for 30 min. in the Pyrex tube with the opening tightly capped by septa. The tube was flash frozen at 77 K (LN2 bath), evacuated to an internal pressure of 20 mTorr and flame sealed. Upon sealing the length of the tube was reduced to ca. 18 cm. This solution was heated in sand bath in an isothermal oven at 130 °C and allowed to react solvothermally for 24 h yielding colorless needle crystals (50% yield based on organic link).", "data": {"compound name": "IRMOF-74-XI", "metal source": "MgCl2", "metal amount": "6.0 mg, 0.063 mmol", "linker": "XI", "linker amount": "11 mg, 0.0074 mmol", "modulator": "NaN", "modulator amount or volume": "NaN", "solvent": "DMF", "solvent volume": "3 mL", "reaction temperature": "130 °C", "reaction time": "24 h"}}
{"paragraph": "MOF-525 Zr6(OH)4O4(C48N4O8H26)3. Zirconyl chloride octahydrate (12.5 mg, 0.037 mmol) was added to N,N dimethylformamide (DMF, 10 mL) and sonicated for thirty minutes. Following sonication, tetrakis(4-carboxyphenyl)porphyrin (2.5 mg, 0.037 mmol) was added to the solution. After ten minutes further sonication, acetic acid (2.5 mL) was added to the solution. The solution was placed in a 20 mL scintillation vial and heated at 65 °C for three days. The microcrystalline powder was filtered and washed with DMF (5 × 10 mL) over a three-hour period. The DMF was then replaced with acetone (5 × 30 mL) over a five-day period. Finally, the volatile acetone was removed by heating at 120 °C under vacuum (30 mTorr) for 48 hrs.", "data": {"compound name": "MOF-525 Zr6(OH)4O4(C48N4O8H26)3", "metal source": "Zirconyl chloride octahydrate", "metal amount": "12.5 mg, 0.037 mmol", "linker": "tetrakis(4-carboxyphenyl)porphyrin", "linker amount": "2.5 mg, 0.037 mmol", "modulator": "acetic acid", "modulator amount or volume": "2.5 mL", "solvent": "N,N dimethylformamide (DMF)", "solvent volume": "10 mL", "reaction temperature": "65 °C", "reaction time": "three days"}}
{"paragraph": "MOF-525-Cu Zr6(OH)4O4(C48N4O8H24Cu)3. Zirconyl chloride octahydrate (12.5 mg, 0.037 mmol) was added to DMF (10 mL)and sonicated for thirty minutes. Following sonication, Cu(II) meso-tetra(4-carboxyphenyl)porphyrin (2.5 mg, 0.037 mmol) was added to the solution. After ten minutes further sonication, acetic acid (2.5 mL) was added to the solution. The solution was placed in a 20 mL scintillation vial and heated at 65 °C for three days. The microcrystalline powder was filtered and washed with DMF (5 x 10 mL) over a three hour period. The DMF was then replaced with acetone (5 × 30 mL) over a five-day period. Finally, the volatile acetone was removed by heating at 120 °C under vacuum (30 mTorr) for 48 hrs.", "data": {"compound name": "MOF-525-Cu Zr6(OH)4O4(C48N4O8H24Cu)3", "metal source": "Zirconyl chloride octahydrate", "metal amount": "12.5 mg, 0.037 mmol", "linker": "Cu(II) meso-tetra(4-carboxyphenyl)porphyrin", "linker amount": "2.5 mg, 0.037 mmol", "modulator": "acetic acid", "modulator amount or volume": "2.5 mL", "solvent": "DMF", "solvent volume": "10 mL", "reaction temperature": "65 °C", "reaction time": "three days"}}
{"paragraph": "MOF-535 Zr6O4(OH)4(C36O8H20)3. Zirconium tetrachloride (5.6 mg, 0.024 mmol) and acetic acid (2 mL) were added to DMF (10 mL) and sonicated for thirty minutes in a 20 mL scintillation vial. 4,4'-((1E,1'E)-(2,5-bis((4-carboxyphenyl)ethynyl)-1,4-phenylene)bis(ethene-2,1-diyl))dibenzoic acid) (H4-XF, 16 mg, 0.024 mmol) added to the solution and dissolved by sonication. The reaction was heated at 60 °C for 4 hrs, followed by heating at 120 °C for two days. The single crystals were collected by filtration, and washed with DMF (5 × 10 mL) over a three-hour period. The DMF was then replaced with acetone (5 × 30 mL) over a five-day period. Finally, the volatile acetone was removed by heating at 100 °C under vacuum (30 mTorr) for 20 hrs.", "data": {"compound name": "MOF-535 Zr6O4(OH)4(C36O8H20)3", "metal source": "Zirconium tetrachloride", "metal amount": "5.6 mg, 0.024 mmol", "linker": "4,4'-((1E,1'E)-(2,5-bis((4-carboxyphenyl)ethynyl)-1,4-phenylene)bis(ethene-2,1-diyl))dibenzoic acid) (H4-XF)", "linker amount": "16 mg, 0.024 mmol", "modulator": "acetic acid", "modulator amount or volume": "2 mL", "solvent": "DMF", "solvent volume": "10 mL", "reaction temperature": "60 °C | 120 °C", "reaction time": "4 hrs | 2 days"}}
{"paragraph": "MOF-545 Zr6(H2O)8O8(C48N4O8H26)2. Zirconyl chloride octahydrate (37.5 mg, 0.111 mmol) was added to DMF (10 mL)and sonicated for thirty minutes. Following sonication, tetrakis(4-carboxyphenyl)porphyrin (6.5 mg, 0.037 mmol) was added to the solution. After a further ten minutes of sonication, formic acid (7 mL) was added to the solution. The solution was placed in two 20 mL scintillation vials and heated at 130 °C for three days. The single crystals were collected by filtration and washed with DMF (5 × 10 mL) over a three-hour period. The DMF was then replaced with acetone (5 × 30 mL) over a five-day period. Finally, the volatile acetone was removed by heating at 120 °C under vacuum (30 mTorr)for 48 hrs.", "data": {"compound name": "MOF-545 Zr6(H2O)8O8(C48N4O8H26)2", "metal source": "Zirconyl chloride octahydrate", "metal amount": "37.5 mg, 0.111 mmol", "linker": "tetrakis(4-carboxyphenyl)porphyrin", "linker amount": "6.5 mg, 0.037 mmol", "modulator": "formic acid", "modulator amount or volume": "7 mL", "solvent": "DMF", "solvent volume": "10 mL", "reaction temperature": "130 °C", "reaction time": "three days"}}
{"paragraph": "MOF-545-Fe Zr6(H2O)8O4(C48N4O8H24FeCl)2. Zirconyl chloride octahydrate (37.5 mg, 0.111 mmol) was added to DMF (10 mL)and sonicated for thirty minutes. Following sonication, Fe(III) meso-tetra(4-carboxyphenyl)porphyrin chloride (6.5 mg, 0.037 mmol) was added to the solution. After a further ten minutes of sonication, formic acid (5 mL) was added to the solution. The solution was placed in two 20 mL scintillation vials and heated at 130 °C for three days. The single crystals were collected by filtration and washed with DMF (5 × 10 mL) over a three-hour period. The DMF was then replaced with acetone (5 × 30 mL) over a five-day period. Finally, the volatile acetone was removed by heating at 120 °C under vacuum (30 mTorr) for 48 hrs.", "data": {"compound name": "MOF-545-Fe Zr6(H2O)8O4(C48N4O8H24FeCl)2", "metal source": "Zirconyl chloride octahydrate", "metal amount": "37.5 mg, 0.111 mmol", "linker": "Fe(III) meso-tetra(4-carboxyphenyl)porphyrin chloride", "linker amount": "6.5 mg, 0.037 mmol", "modulator": "formic acid", "modulator amount or volume": "5 mL", "solvent": "DMF", "solvent volume": "10 mL", "reaction temperature": "130 °C", "reaction time": "three days"}}
{"paragraph": "MOF-545 Zr6(H2O)8O4(C48N4O8H24Cu)2. Zirconyl chloride octahydrate (37.5 mg, 0.111 mmol) was added to DMF (10 mL)and sonicated for thirty minutes. Following sonication, Cu(II) meso-tetra(4-carboxyphenyl)porphyrin (6.5 mg, 0.037 mmol) was added to the solution. After a further ten minutes of sonication, formic acid (6 mL) was added to the solution. The solution was placed in two 20 mL scintillation vials and heated at 130 °C for three days. The single crystals were collected by filtration and washed with DMF (5 × 10 mL) over a three-hour period. The DMF was then replaced with acetone (5 × 30 mL) over a five-day period. Finally, the volatile acetone was removed by heating at 120 °C under vacuum (30 mTorr)for 48 hrs.", "data": {"compound name": "MOF-545 Zr6(H2O)8O4(C48N4O8H24Cu)2", "metal source": "Zirconyl chloride octahydrate", "metal amount": "37.5 mg, 0.111 mmol", "linker": "Cu(II) meso-tetra(4-carboxyphenyl)porphyrin", "linker amount": "6.5 mg, 0.037 mmol", "modulator": "formic acid", "modulator amount or volume": "6 mL", "solvent": "DMF", "solvent volume": "10 mL", "reaction temperature": "130 °C", "reaction time": "three days"}}
{"paragraph": "Single crystal sample of Zr6O4(OH)4(fumarate)6, MOF-801-SC. A solvent mixture of fumaric acid (0.081 g, 0.70 mmol) and ZrOCl2·8H2O (0.23 g, 0.70 mmol) in a solvent mixture of DMF/formic acid (35 mL/5.3 mL) were placed in a 60-mL screw-capped glass jar, which was heated at 120 °C for one day. Octahedral colorless crystals were collected and quickly washed three times with 5 mL of fresh DMF (Yield: 0.10 g; 63% based on fumaric acid).", "data": {"compound name": "Zr6O4(OH)4(fumarate)6, MOF-801-SC", "metal source": "ZrOCl2·8H2O", "metal amount": "0.23 g, 0.70 mmol", "linker": "fumaric acid", "linker amount": "0.081 g, 0.70 mmol", "modulator": "NaN", "modulator amount or volume": "NaN", "solvent": "DMF/formic acid", "solvent volume": "35 mL/5.3 mL", "reaction temperature": "120 °C", "reaction time": "one day"}}
{"paragraph": "Microcrystalline powder sample of Zr6O4(OH)4(fumarate)6, MOF-801-P. MOF-801-Pwas prepared according to published procedures with slight modification (S2). Fumaric acid (5.8 g, 50 mmol) and ZrOCl2·8H2O (16 g, 50 mmol) were dissolved in a solvent mixture of DMF/formic acid (200 mL/70 mL) in a 500-mL screw-capped jar, which was heated at 130 °C for 6 h. White precipitate was filtrated using Nylon membrane filters (pore size 0.2-?m), and washed three times with 20 mL of fresh DMF and three times with 50 mL of methanol (Yield: 10 g; 90% based on fumaric acid).", "data": {"compound name": "Zr6O4(OH)4(fumarate)6, MOF-801-P", "metal source": "ZrOCl2·8H2O", "metal amount": "16 g, 50 mmol", "linker": "Fumaric acid", "linker amount": "5.8 g, 50 mmol", "modulator": "NaN", "modulator amount or volume": "NaN", "solvent": "DMF/formic acid", "solvent volume": "200 mL/70 mL", "reaction temperature": "130 °C", "reaction time": "6 h"}}
{"paragraph": "Zr6O4(OH)4(PZDC)5(HCOO)2(H2O)2, MOF-802. H2PZDC (0.27 g, 1.5 mmol) and ZrOCl2·8H2O (0.40 g, 1.3 mmol) in a solvent mixture of DMF/formic acid (50 mL/35 mL) were placed in a 125-mL screw-capped glass jar, which was heated at 130 °C for three days. Block colorless crystals were collected and washed three times with 5 mL of fresh DMF (Yield: 0.12 g; 39% based on H2PZDC)", "data": {"compound name": "Zr6O4(OH)4(PZDC)5(HCOO)2(H2O)2, MOF-802", "metal source": "ZrOCl2·8H2O", "metal amount": "0.40 g, 1.3 mmol", "linker": "H2PZDC", "linker amount": "0.27 g, 1.5 mmol", "modulator": "NaN", "modulator amount or volume": "NaN", "solvent": "DMF/formic acid", "solvent volume": "50 mL/35 mL", "reaction temperature": "130 °C", "reaction time": "three days"}}
{"paragraph": "Zr6O4(OH)4[NDC-(OH)2]6, MOF-805. H2NDC-(OH)2 (0.012 g, 0.050 mmol) and ZrOCl2·8H2O (0.032 g, 0.10 mmol) in a solvent mixture of DMF/formic acid (10 mL/2mL) were placed in a 20-mL screw-capped glass vial, which was heated at 120 °C for one day. Yellow precipitate was then obtained by centrifuge, and washed three times with 3 mL of fresh DMF [Yield: 0.014 g, 78% based on H2NDC-(OH)2].", "data": {"compound name": "Zr6O4(OH)4[NDC-(OH)2]6, MOF-805", "metal source": "ZrOCl2·8H2O", "metal amount": "0.032 g, 0.10 mmol", "linker": "H2NDC-(OH)2", "linker amount": "0.012 g, 0.050 mmol", "modulator": "NaN", "modulator amount or volume": "NaN", "solvent": "DMF/formic acid", "solvent volume": "10 mL/2 mL", "reaction temperature": "120 °C", "reaction time": "one day"}}
{"paragraph": "Zr6O4(OH)4(BPDC-(OH)2)6, MOF-806. H2BPDC-(OH)2 (0.014 g, 0.050 mmol) and ZrOCl2·8H2O (0.032 g, 0.10 mmol) in a solvent mixture of DMF/formic acid (10 mL/2mL) were placed in a 20-mL screw-capped glass vial, which was heated at 120 °C for two days. Octahedral colorless crystals were collected and washed three times with 3 mL of fresh DMF [Yield: 0.012 g, 62% based on H2BPDC-(OH)2].", "data": {"compound name": "Zr6O4(OH)4(BPDC-(OH)2)6, MOF-806", "metal source": "ZrOCl2·8H2O", "metal amount": "0.032 g, 0.10 mmol", "linker": "H2BPDC-(OH)2", "linker amount": "0.014 g, 0.050 mmol", "modulator": "NaN", "modulator amount or volume": "NaN", "solvent": "DMF/formic acid", "solvent volume": "10 mL/2 mL", "reaction temperature": "120 °C", "reaction time": "two days"}}
{"paragraph": "Zr6O4(OH)4(BTC)2(HCOO)6, MOF-808. H3BTC (0.11 g, 0.50 mmol) and ZrOCl2·8H2O (0.16 g, 0.50 mmol) in a solvent mixture of DMF/formic acid (20 mL/20 mL) were placed in a 60-mL screw-capped glass jar, which was heated at 100 °C for seven days. Octahedral colorless crystals were collected and washed three times with 10 mL of fresh DMF (Yield: 0.098g, 70 % based on Zr).", "data": {"compound name": "Zr6O4(OH)4(BTC)2(HCOO)6, MOF-808", "metal source": "ZrOCl2·8H2O", "metal amount": "0.16 g, 0.50 mmol", "linker": "H3BTC", "linker amount": "0.11 g, 0.50 mmol", "modulator": "NaN", "modulator amount or volume": "NaN", "solvent": "DMF/formic acid", "solvent volume": "20 mL/20 mL", "reaction temperature": "100 °C", "reaction time": "seven days"}}
{"paragraph": "Zr6O4(OH)4(MTB)2(HCOO)4(H2O)4, MOF-841. H4MTB (0.12 g, 0.25 mmol) and ZrOCl2·8H2O (0.32 g, 1.0 mmol) in a solvent mixture of DMF/formic acid (40 mL/25mL) were placed in a 125-mL screw-capped glass jar, which was heated at 130 °C for twodays. Mother liquor of the reaction mixture was separated and further heated at 130 °C for another two days. Colorless block crystals were collected and washed three times with 5 mL of fresh DMF (Yield: 0.13g, 55 % based on H4MTB).", "data": {"compound name": "Zr6O4(OH)4(MTB)2(HCOO)4(H2O)4, MOF-841", "metal source": "ZrOCl2·8H2O", "metal amount": "0.32 g, 1.0 mmol", "linker": "H4MTB", "linker amount": "0.12 g, 0.25 mmol", "modulator": "NaN", "modulator amount or volume": "NaN", "solvent": "DMF/formic acid", "solvent volume": "40 mL/25 mL", "reaction temperature": "130 °C | 130 °C ", "reaction time": "two days, two days"}}
{"paragraph": "Zr6O4(OH)4(MTB)3(H2O)2, MOF-812. H4MTB (0.048 g, 0.1 mmol) and ZrOCl2·8H2O (0.064 g, 0.2 mmol) were dissolved in a solvent mixture of DMF/formic acid (10 mL/6mL) in a 20-mL screw-capped glass vial, which was heated at 130 °C for one day. Crystals of MOF-812 appeared only in low yield and as a byproduct along with crystals of MOF-841.", "data": {"compound name": "Zr6O4(OH)4(MTB)3(H2O)2, MOF-812", "metal source": "ZrOCl2·8H2O", "metal amount": "0.064 g, 0.2 mmol", "linker": "H4MTB", "linker amount": "0.048 g, 0.1 mmol", "modulator": "NaN", "modulator amount or volume": "NaN", "solvent": "DMF/formic acid", "solvent volume": "10 mL/6 mL", "reaction temperature": "130 °C", "reaction time": "one day"}}
{"paragraph": "Zr6O4(OH)4(BDC-(OH)2)6, MOF-804. MOF-804 was prepared according to published procedures with slight modification (S3). H2BDC-(OH)2 (0.040 g, 0.20 mmol) and ZrOCl2·8H2O (0.064 g, 0.20 mmol) in a solvent mixture of DMF/formic acid (10 mL/4mL) were placed in a 20-mL screw-capped glass vial, which was heated at 120 °C for one day. Yellow precipitate was then obtained by centrifuge, and washed with three times with 5 ml of fresh DMF (Yield: 0.051 g; 80% based on H2BDC-(OH)2).", "data": {"compound name": "Zr6O4(OH)4(BDC-(OH)2)6, MOF-804", "metal source": "ZrOCl2·8H2O", "metal amount": "0.064 g, 0.20 mmol", "linker": "H2BDC-(OH)2", "linker amount": "0.040 g, 0.20 mmol", "modulator": "NaN", "modulator amount or volume": "NaN", "solvent": "DMF/formic acid", "solvent volume": "10 mL/4 mL", "reaction temperature": "120 °C", "reaction time": "one day"}}
{"paragraph": "Zr6O4(OH)4(TDC)4(HCOO)4, DUT-67. DUT-67 was prepared according to published procedures with slight modification (S4). H2TDC (0.069 g, 0.40 mmol) and ZrOCl2·8H2O (0.19 g, 0.60 mmol) in a solvent mixture of DMF/formic acid (20 mL/11 mL) were placed in a 60-mL screw-capped glass jar, which was heated at 130 °C for three days. Cubic colorless crystals were collected and washed three times with 10 mL of fresh DMF (Yield: 0.11 g, 73% based on H2TDC).", "data": {"compound name": "Zr6O4(OH)4(TDC)4(HCOO)4, DUT-67", "metal source": "ZrOCl2·8H2O", "metal amount": "0.19 g, 0.60 mmol", "linker": "H2TDC", "linker amount": "0.069 g, 0.40 mmol", "modulator": "NaN", "modulator amount or volume": "NaN", "solvent": "DMF/formic acid", "solvent volume": "20 mL/11 mL", "reaction temperature": "130 °C", "reaction time": "three days"}}
{"paragraph": "S4. Synthesis of Zr6(3OH)8(OH)8(TBAPy)2 (NU-1000).Synthesis of NU-1000 in DEF. 70 mg of ZrCl4 (0.30 mmol) and 2700 mg (22 mmol) of benzoic acid were mixed in 8 mL of DEF (in a 6-dram vial) and ultrasonically dissolved. The clear solution was incubated in an oven at 80 °C for 1h. After cooling down to room temperature 40 mg (0.06 mmol) of H4TBAPy was added to this solution and the mixture was sonicated for 20 min. The yellow suspension was heated in an oven at 120 °C for 48 h. After cooling down to room temperature, yellow single crystals were present on the vial walls. The sample was washed with DMF and subsequently activated with HCl (see Section S5 below).", "data": {"compound name": "NU-1000", "metal source": "ZrCl4", "metal amount": "70 mg, 0.30 mmol", "linker": "H4TBAPy", "linker amount": "40 mg, 0.06 mmol", "modulator": "benzoic acid", "modulator amount or volume": "2700 mg, 22 mmol", "solvent": "DEF", "solvent volume": "8 mL", "reaction temperature": "120 °C", "reaction time": "48 h"}}
{"paragraph": "Synthesis of NU-1000 in DMF. 70 mg of ZrCl4 (0.30 mmol) and 2700 mg (22 mmol) of benzoic acid were mixed in 8 mL of DMF (in a 6-dram vial) and ultrasonically dissolved. The clear solution was incubated in an oven at 80 °C for 1h. After cooling down to room temperature 40 mg (0.06 mmol) of H4TBAPy was added to this solution and the mixture was sonicated for 20 min. The yellow suspension was heated in an oven at 120 °C for 48 h. After cooling down to room temperature, yellow polycrystalline material was isolated by filtration (35 mg of activated material, 54% yield) and washed with DMF and subsequently activated with HCl (see Section S5 below).Elemental analysis data for molecular formula Zr6(OH)8(TBAPy)2(benzoic acid)4: C, H, N, Cl Theoretical: 55.6%, 2.1%, 0%, 0%; Experimental: 53.8%, 3.1%, 0.1%, 0.4%. Elemental analysis data for molecular formula {0.75*[Zr6(OH)8(TBAPy)2(benzoic acid)4]+0.25*[Zr6(O)4(OH)4]2(TBAPy)6]}: C, H, N, Cl Theoretical: 56.4%, 2.2%, 0%, 0%; Experimental: 53.8%, 3.1%, 0.1%, 0.4%", "data": {"compound name": "NU-1000", "metal source": "ZrCl4", "metal amount": "70 mg, 0.30 mmol", "linker": "H4TBAPy", "linker amount": "40 mg, 0.06 mmol", "modulator": "benzoic acid", "modulator amount or volume": "2700 mg, 22 mmol", "solvent": "DMF", "solvent volume": "8 mL", "reaction temperature": "120 °C", "reaction time": "48 h"}}
{"paragraph": "Synthesis of NU-1101. ZrOCl2·8H2O (96 mg, 0.30 mmol) and benzoic acid (2.70 g, 22 mmol) were mixed in 8 mL of DMF (in a 6-dram vial) and dissolved using sonication. The clear solution was incubated in an oven at 80 °C for 1h. After cooling down to room temperature,Py-XP (66 mg, 0.06 mmol) was added to this solution and the mixture was sonicated for 10 mins. The colorless solution was heated in an oven at 120 °C for 48 h. After cooling down to room temperature, colorless cubic-shaped crystals were isolated by filtration and washed with fresh DMF (0.050 g of the activated NU-1101, 63% yield). As synthesized NU-1101 was soaked in 10 ml of 1:9 (by volume) HCOOH:DMFmixture. This mixture was heated in an oven at 70 °C for 24 h. After cooling down to room temperature, the supernatant was removed and the material was washed twice with fresh DMF. Subsequently the crystals were washed twice with acetone and soaked in acetone for additional 12 h. The crystals of NU-1101 were filtered, briefly dried on a filter paper and activated on a SmartVacPrep station (Micromeritics) under dynamic vacuum at 120 °C until an outgassing rate of ≤ 0.002 mm Hg min-1 was reached.", "data": {"compound name": "NU-1101", "metal source": "ZrOCl2·8H2O", "metal amount": "96 mg, 0.30 mmol", "linker": "Py-XP", "linker amount": "66 mg, 0.06 mmol", "modulator": "benzoic acid", "modulator amount or volume": "2.70 g, 22 mmol", "solvent": "DMF", "solvent volume": "8 mL", "reaction temperature": "120 °C", "reaction time": "48 h"}}
{"paragraph": "Synthesis of NU-1102. In an O2 and H2O free drybox, ZrCl4 (37.5 mg, 0.16 mmol) was weighed into a 4-dram vial. The vial was removed from the glovebox and Por-PP (59 mg, 0.054 mmol) along with 4 mL DEF was added into the vial. The solution was sonicated until a green homogeneous slurry was obtained. Next, benzoic acid (675 mg, 5.5 mmol) was added into the slurry and sonicated until dissolved. Finally, the 4-dram vial was sealed and placed in an oven at 120 °C for 3 days. After three days, dark purple crystals were formed on the walls and bottom of the vials and the mother liquor was removed. The crystals were washed with 8 mL of DMF three times over the course of 24 h (once overnight) followed by 8 mL of acetone three times over the course of 24 h (once overnight). Prior to gas adsorption measurements the acetone was decanted, the crystals were dried in a vacuum oven at 100 °C for at least 2 h. Subsequently the samples were dried on a SmartVac Prep station (Micromeritics) under dynamic vacuum at 120 °C until an outgassing rate of ≤ 0.002 mm Hg min-1 was reached.", "data": {"compound name": "NU-1102", "metal source": "ZrCl4", "metal amount": "37.5 mg, 0.16 mmol", "linker": "Por-PP", "linker amount": "59 mg, 0.054 mmol", "modulator": "benzoic acid", "modulator amount or volume": "675 mg, 5.5 mmol", "solvent": "DEF", "solvent volume": "4 mL", "reaction temperature": "120 °C", "reaction time": "3 days"}}
{"paragraph": "Synthesis of NU-1103. In an ambient condition, Py-PTP (25 mg, 0.023 mmol), benzoic acid (1 g, 8.92 mmol)were added into a 6-dram vial. 20 mL of DMF is then added and the vial was sonicated to fully dissolve the reagents. Then, ZrOCl2·8H2O (10 mg, 0.03 mmol) was quickly weighed into the vial containing the reagents, and the vial was sonicated again until no solid can be found in the vial. The solution prepared was divided into two portions, which is achieved by transferring half of the solution into an empty 6-dram vial by pipet. The 2 vials prepared were heated in a heating block on a hotplate, and the temperature of the heating block is set at 120 °C by using thermocouple. After 24 hours, vials were taken out from the heating block, and the mother solution was removed by centrifuging (10 mins, 7000 rpm). The crystalline powder obtained was washed with DMF three times over the course of 24 h, and centrifugation is used to separate liquid from the solid every time. Solid collected from 3 vials were combined and transferred into an 8-dram vial in solvated form. 30 mL of DMF was then added and the vial was heated at 100 °C for 16 h. Using centrifugation, solution part was discarded and the solid was washed with DMF twice over 8 hours. Then, absolute ethanol was used to do solvent exchange. Fresh ethanol was used to exchange the solvent for three times over three days. This sample was subjected to supercritical carbon dioxide drying reported in previous paper. Liquid CO2 was used to exchange the ethanol, the system was vented 4 times over the course of 10 hours to fully exchange the ethanol with CO2. The system was then bleeded at the rate of 0.2 cc/s.Subsequently the samples were dried on an activation port of an ASAP 2020 under dynamic vacuum at 120 °C until an outgassing rate of ≤ 0.002 mm Hg min-1was reached. The yield from 8 vials is ~50 mg.To get single crystal of NU-1103 for single crystal X-Ray determination, another synthesis procedure were used to obtain large single crystals. ZrOCl2 (3 mg, 0.01 mmol) and benzoic acid (400 mg, 3.57 mmol) is weighed in a 6-dram vial. DEF (3 mL) is added and the solution is sonicated to afford a suspension. Heat this mixture in 80 °C oven for 2h, and then add 2 mL solution of 12 (Py-PTP)(concentration: 5 mg/mL). The reaction vial is placed in a 100 °C oven for 24 h and the mother solution is exchanged with fresh DMF. The resulting cubic crystals are formed with a secondphase.", "data": {"compound name": "NU-1103", "metal source": "ZrOCl2·8H2O", "metal amount": "10 mg, 0.03 mmol", "linker": "Py-PTP", "linker amount": "25 mg, 0.023 mmol", "modulator": "benzoic acid", "modulator amount or volume": "1 g, 8.92 mmol", "solvent": "DMF", "solvent volume": "20 mL", "reaction temperature": "120 °C", "reaction time": "24 hours"}}
