Repository: USTC-KnowledgeComputingLab/SciBrain-Chem

# KALE-LM-Chem

This is the official code repository for *KALE-LM-Chem*.

For certain complex testing tasks, we modified part of the code for better evaluation.

- Paper: https://arxiv.org/abs/2409.18695
- Models:
  - Llama3-KALE-LM-Chem-8B: [https://huggingface.co/USTC-KnowledgeComputingLab/Llama3-KALE-LM-Chem-8B](https://huggingface.co/USTC-KnowledgeComputingLab/Llama3-KALE-LM-Chem-8B)
  - Llama3-KALE-LM-Chem-1.5-8B: [https://huggingface.co/USTC-KnowledgeComputingLab/Llama3-KALE-LM-Chem-1.5-8B](https://huggingface.co/USTC-KnowledgeComputingLab/Llama3-KALE-LM-Chem-1.5-8B)

File: eval/IE/data_mof.jsonl (part 11 of 19)
{"paragraph": "Synthesis of Cu2(pzdc)2(pyz)·2H2O (hydrated complex 1). A mixture of Na2pzdc(0.21 g, 1.00 mmol) and pyz (1.0 g, 12.5 mmol) dissolved in H2O/EtOH(1:1, 100 ml) was slowly added to the H2O solution (100 ml) containingCu(ClO4)2·6H2O (0.37 g, 1.00 mmol) at room temperature. After stirring forone day, the resultant precipitate was filtered, washed with H2O and methanol,and dried under reduced pressure27. Elemental analysis for C16H12Cu2N6O10 isas follows. Calculated: C, 33.40; H, 2.10; N, 14.61. Found: C, 32.78; H, 1.57; N,14.34.", "data": {"compound name": "Cu2(pzdc)2(pyz)·2H2O", "metal source": "Cu(ClO4)2·6H2O", "metal amount": "0.37 g, 1.00 mmol", "linker": "Na2pzdc | pyz", "linker amount": "0.21 g, 1.00 mmol | 1.0 g, 12.5 mmol", "modulator": "NaN", "modulator amount or volume": "NaN", "solvent": "H2O/EtOH | H2O", "solvent volume": "1:1, 100 ml | 100 ml", "reaction temperature": "room temperature", "reaction time": "one day"}}
{"paragraph": "Synthesis of PCN-224(Fe). ZrCl4 (30 mg), FeTCPPCl (10 mg),and benzoic acid (400 mg) in 2 mL of DMF were ultrasonicallydissolved in a 4 mL Pyrex vial. The mixture was heated in 120 °C ovenfor 12 h. After cooling down to room temperature, a mixture of darkbrown square and needle shaped crystals (PCN-222) was harvested.Postsynthesis of pure phase PCN-224(Fe) follows: 200 mg of PCN 224(no metal) and 500 mg of FeCl2·4H2O were heated at 120 °C withstirring for 12 h. After that, the mixture was centrifuged. The liquidwas decanted and the remaining solid washed with fresh DMF twiceand acetone twice. The acetone was decanted, and the sample wasdried in an oven. Brown crystals were obtained and demonstrated tobe PCN-224 pure phase by PXRD. FTIR (KBr): v = 3381 (m), 2952", "data": {"compound name": "PCN-224(Fe)", "metal source": "ZrCl4", "metal amount": "30 mg", "linker": "FeTCPPCl", "linker amount": "10 mg", "modulator": "benzoic acid", "modulator amount or volume": "400 mg", "solvent": "DMF", "solvent volume": "2 mL", "reaction temperature": "120 °C", "reaction time": "12 h"}}
{"paragraph": "Synthesis of PCN-225. ZrCl4 (25 mg), H2TCPP (10 mg), benzoicacid (550 mg) and 5 drops of acetic acid in 2 mL of DEF wereultrasonically dissolved in a Pyrex vial. The mixture was heated in 120 °C oven for 12 h. After cooling down to room temperature, a purplepowder was harvested by filtration (10 mg, 70% yield). Anal. Calcd(%) for PCN-225: C, 48.18; H, 2.86; N, 4.68%. Found: C, 48.78; H,2.99; N, 4.32%.", "data": {"compound name": "PCN-225", "metal source": "ZrCl4", "metal amount": "25 mg", "linker": "H2TCPP", "linker amount": "10 mg", "modulator": "benzoic acid | acetic acid", "modulator amount or volume": "550 mg | 5 drops", "solvent": "DEF", "solvent volume": "2 mL", "reaction temperature": "120 °C", "reaction time": "12 h"}}
{"paragraph": "Synthesis of PCN-225(Zn). ZrCl4 (60 mg), Zn-TCPP (50 mg),and benzoic acid (3 g) in 9 mL of DEF were ultrasonically dissolved ina Pyrex vial. The mixture was heated in a 120 °C oven for 12 h. Aftercooling down to room temperature, violet crystals were harvested byfiltration (10 mg, 70% yield). Anal. Calcd (%) for PCN-225(Zn): C,45.76; H, 2.56; N, 4.45%. Found: C, 46.44; H, 2.86; N, 4.05%.", "data": {"compound name": "PCN-225(Zn)", "metal source": "ZrCl4", "metal amount": "60 mg", "linker": "Zn-TCPP", "linker amount": "50 mg", "modulator": "benzoic acid", "modulator amount or volume": "3 g", "solvent": "DEF", "solvent volume": "9 mL", "reaction temperature": "120 °C", "reaction time": "12 h"}}
{"paragraph": "Synthesis of PCN-228. (Zr6(OH)4O4(TCP-1)3·10DMF·2H2O).ZrCl4 (15 mg), H4TCP-1 (15 mg), and benzoic acid (350 mg) in 2mL of DMF were ultrasonically dissolved in a 4 mL Pyrex vial. Themixture was heated to 120 °C in an oven for 12 h. After cooling downto room temperature, dark green crystals 16 mg were harvested byfiltration (Yield. 85%). Found. C, 67.51; H, 5.63; N, 4.56%.", "data": {"compound name": "PCN-228. (Zr6(OH)4O4(TCP-1)3·10DMF·2H2O)", "metal source": "ZrCl4", "metal amount": "15 mg", "linker": "H4TCP-1", "linker amount": "15 mg", "modulator": "benzoic acid", "modulator amount or volume": "350 mg", "solvent": "DMF", "solvent volume": "2 mL", "reaction temperature": "120 °C", "reaction time": "12 h"}}
{"paragraph": "Synthesis of PCN-229. (Zr6(OH)4O4(TCP-2)3·45DMF·25H2O).ZrCl4 (15 mg), H4TCP-2 1415 (15 mg), and benzoic acid (350 mg) in2 mL of DMF were ultrasonically dissolved in a 4 mL Pyrex vial. Themixture was heated to 120 °C in an oven for 12 h. After cooling downto room temperature, dark green crystals 14 mg were harvested byfiltration (Yield. 82%). Found. C, 56.98; H, 5.95; N, 7.20%.Synthesis of PCN-230. (Zr6(OH)4O4(TCP-3)3·30DMF·10H2O).", "data": {"compound name": "PCN-229. (Zr6(OH)4O4(TCP-2)3·45DMF·25H2O)", "metal source": "ZrCl4", "metal amount": "15 mg", "linker": "H4TCP-2 1415", "linker amount": "15 mg", "modulator": "benzoic acid", "modulator amount or volume": "350 mg", "solvent": "DMF", "solvent volume": "2 mL", "reaction temperature": "120 °C", "reaction time": "12 h"}}
{"paragraph": "Synthesis of PCN-230. (Zr6(OH)4O4(TCP-3)3·30DMF·10H2O).ZrCl4 (15 mg), H4TCP-3 (20 mg), and acetic acid (0.4 mL) in 2 mLof DMF were ultrasonically dissolved in a 4 mL Pyrex vial. Themixture was heated to 120 °C in an oven for 24 h. After cooling downto room temperature, dark green crystals 20 mg were harvested byfiltration (Yield. 91%). Found. C, 53.83; H, 4.49; N, 2.60%.", "data": {"compound name": "PCN-230. (Zr6(OH)4O4(TCP-3)3·30DMF·10H2O)", "metal source": "ZrCl4", "metal amount": "15 mg", "linker": "H4TCP-3", "linker amount": "20 mg", "modulator": "acetic acid", "modulator amount or volume": "0.4 mL", "solvent": "DMF", "solvent volume": "2 mL", "reaction temperature": "120 °C", "reaction time": "24 h"}}
{"paragraph": "Synthesis of PCN-228' ZrCl4 (15 mg), H4TCP-1' (15 mg) and acetic acid (0.4 mL) in 2 mL of DMF were ultrasonically dissolved in a 4 mL Pyrex vial. The mixture was heated in 120 °C oven for 12 h. After cooling down to room temperature, dark red crystals were harvested by filtration.", "data": {"compound name": "PCN-228'", "metal source": "ZrCl4", "metal amount": "15 mg", "linker": "H4TCP-1'", "linker amount": "15 mg", "modulator": "acetic acid", "modulator amount or volume": "0.4 mL", "solvent": "DMF", "solvent volume": "2 mL", "reaction temperature": "120 °C", "reaction time": "12 h"}}
{"paragraph": "Synthesis of PCN-521: ZrCl4 (60 mg), H4L (50 mg), and benzoic acid (1750 mg) were ultrasonically dissolved in N,N'-diethylformamide (8.5 mL) in a 20 mL Pyrex vial. The mixture was then heated in a 120 °C oven for 24 h. After cooling to room temperature, colorless distorted-octahedron-shaped crystals were harvested by filtration (45mg, 64% yield). Its purity was checked by PXRD. FTIR (KBr): equation image=3570 (w), 3520 (m), 2340 (m), 2313 (s), 1674 (m), 1508 (s), 1396 (s), 789 (m), 725cm-1 (m). Crystal data from single-crystal diffraction studies for PCN-521 (Supporting Information Section(6). C106H64O32Zr6, Mr=2396.89, tetragonal, space group I4/m, a=b=19.936(4), c=42.251(8), V=16792(6)3, Z=2, total reflections=87257, unique reflections=8387, Rint=0.1048, GOF=1.003, R1[F0>4s(F0)]=0.1002, wR2[all data]=0.2489.", "data": {"compound name": "PCN-521", "metal source": "ZrCl4", "metal amount": "60 mg", "linker": "H4L", "linker amount": "50 mg", "modulator": "benzoic acid", "modulator amount or volume": "1750 mg", "solvent": "N,N'-diethylformamide", "solvent volume": "8.5 mL", "reaction temperature": "120 °C", "reaction time": "24 h"}}
{"paragraph": "Synthesis of PCN-523: HfCl4 (75 mg), H4L (50 mg), and benzoic acid (1750 mg) were ultrasonically dissolved in N,N'-diethylformamide (8.5 mL) in a 20 mL Pyrex vial. The mixture was then heated in a 120 °C oven for 24 h. After cooling to room temperature, colorless distorted-octahedron-shaped crystals were harvested by filtration. (53mg, 58% yield). Its purity was checked by PXRD. FTIR (KBr): equation image=3500 (w), 2334 (m), 2295 (s), 1614 (s), 1504 (m), 1373 (m), 793 (m), 752cm-1 (m). Crystal data from single-crystal diffraction studies for PCN-523 (Supporting Information Section(6). C106H64O32Hf6, Mr=2920.51, tetragonal, space group I4/m, a=b=21.04(2), c=40.18(4), V=17784(31)3, Z=2, total reflections=94860, unique reflections=8873, Rint=0.0705, GOF=1.004, R1[F0>4s(F0)]=0.0777, wR2[all data]=0.1740.", "data": {"compound name": "PCN-523", "metal source": "HfCl4", "metal amount": "75 mg", "linker": "H4L", "linker amount": "50 mg", "modulator": "benzoic acid", "modulator amount or volume": "1750 mg", "solvent": "N,N'-diethylformamide", "solvent volume": "8.5 mL", "reaction temperature": "120 °C", "reaction time": "24 h"}}
{"paragraph": "PCN-521, [Zr6(μ3-OH)8(OH)8)]L2, L=MTBC4-Phase pure single crystals of PCN-521 that are suitable for single crystal X-rayDiffraction (XRD) were synthesized by the following route. ZrCl4 (12 mg), H4MTBC(10 mg) and benzoic acid (350 mg) were ultrasonically dissolved in 1.7 mL of DEF ina 3 mL Pyrex vial. The mixture was then heated in a 120 °C oven for 24 h. Large,colorless, distorted-octahedron-shaped single crystals of PCN-521 (see Figure S1)were yielded. A larger amount of PCN-521 samples were obtained by the samesolvothermal condition with benzoic acid or trifluoroacetic acid in a 20 mL Pyrex vial.Trifluoroacetic acid is preferred to prepare MOF samples for gas sorption purposessince it is easier to be removed from the MOF cavities during the activation process(see Section S8). The purity of this MOF can be preliminarily checked by theobservation of the crystal shapes and further substantiated by Powder X-rayDiffraction (PXRD). FTIR (KBr): = 3570 (w), 3520 (m), 2340 (m), 2313 (s), 1674(m), 1508 (s), 1396 (s), 789 (m), 725 (m) cm-1.", "data": {"compound name": "PCN-521", "metal source": "ZrCl4", "metal amount": "12 mg", "linker": "H4MTBC", "linker amount": "10 mg", "modulator": "benzoic acid", "modulator amount or volume": "350 mg", "solvent": "DEF", "solvent volume": "1.7 mL", "reaction temperature": "120 °C", "reaction time": "24 h"}}
{"paragraph": "2) PCN-523, [Zr6(μ3-OH)8(OH)8)]L2, L=MTBC4-Phase pure single crystals of PCN-523 that are suitable for single crystal X-rayDiffraction (XRD) were synthesized by the following route. HfCl4 (75 mg), H4L (50mg) and benzoic acid (1750 mg) were ultrasonically dissolved in 8.5 mL of DEF in a20 mL Pyrex vial. The mixture was then heated in a 120 °C oven for 24 h. Aftercooling down to room temperature, colorless distorted-octahedron-shaped crystalswere harvested by filtration. (53 mg, 58% yield). The purity of this MOF can bepreliminarily checked by the observation of the crystal shapes and furthersubstantiated by PXRD. FTIR (KBr): = 3500 (w), 2334 (m), 2295 (s), 1614 (s), 1504 (m),1373 (m), 793 (m), 752 (m) cm-1.", "data": {"compound name": "PCN-523", "metal source": "HfCl4", "metal amount": "75 mg", "linker": "H4L", "linker amount": "50 mg", "modulator": "benzoic acid", "modulator amount or volume": "1750 mg", "solvent": "DEF", "solvent volume": "8.5 mL", "reaction temperature": "120 °C", "reaction time": "24 h"}}
{"paragraph": "S3. MOF Synthesis(1) Synthesis of PCN-700ZrCl4 (100 mg), H2Me2-BPDC (100 mg), trifluoroacetic acid (1.0 ml) and DMF (20 mL) were charged in a Pyrex vial. The mixture was heated in a 120 °C oven for 72h. After cooling down to room temperature, the colorless crystals of PCN-700 wereharvested (105 mg, yield: 68%).", "data": {"compound name": "PCN-700", "metal source": "ZrCl4", "metal amount": "100 mg", "linker": "H2Me2-BPDC", "linker amount": "100 mg", "modulator": "trifluoroacetic acid", "modulator amount or volume": "1.0 ml", "solvent": "DMF", "solvent volume": "20 mL", "reaction temperature": "120 °C", "reaction time": "72 h"}}
{"paragraph": "\"Experimental SectionSynthesis of PCN-777: ZrOCl2.8H2O (360 mg), TATB (90 mg), and trifluoroacetic acid (0.6 mL) in DEF (12 mL) were ultrasonically dissolved in a 20 mL Pyrex vial. The mixture was heated at 120 °C in an oven for 12 h. After cooling to room temperature, a white powder product of PCN-777 was collected by filtration.", "data": {"compound name": "PCN-777", "metal source": "ZrOCl2.8H2O", "metal amount": "360 mg", "linker": "TATB", "linker amount": "90 mg", "modulator": "trifluoroacetic acid", "modulator amount or volume": "0.6 mL", "solvent": "DEF", "solvent volume": "12 mL", "reaction temperature": "120 °C", "reaction time": "12 h"}}
{"paragraph": "Section 3. Synthesis, Infrared and Elemental analysis for PCN-777. Synthesis of PCN-777: ZrOCl2.8H2O (200 mg), H3TATB (60 mg) and 0.6mL trifluoroaceticacid in 12 mL of DEF were ultrasonically dissolved in a Pyrex vial. The mixture was heated at 120 °C in an oven for 12 h. After cooling down to room temperature, white powder crystallineprecipitate was harvested by filtration (10 mg, 95% yield based on TATB). FTIR (KBr, cm-1):3157(br), 1654( vs), 1547(vs), 1517(vs), 1426(vs), 1410(vs), 1380(vs), 1365(vs), 1207(vs),1157(vs), 1100(w), 1055(vw), 1019(s), 877(vw), 831(w), 796(s), 770(vs), 724(s), 704(s),658(vs). Anal. calcd. (%) for PCN-777: C, 18.09; H, 0.75; N, 2.64%. Found: C, 19.25; H, 1.05;N, 2.78%.", "data": {"compound name": "PCN-777", "metal source": "ZrOCl2.8H2O", "metal amount": "200 mg", "linker": "H3TATB", "linker amount": "60 mg", "modulator": "trifluoroacetic acid", "modulator amount or volume": "0.6 mL", "solvent": "DEF", "solvent volume": "12 mL", "reaction temperature": "120 °C", "reaction time": "12 h"}}
{"paragraph": "Section S2. Experimental Synthesis of [Zr6O6(OH)2(C10H2O4S3)4(C6H5COO)2(C3H7NO)6](C3H7NO)12(H2O)19 DUT 51(Zr) and [Hf6O6(OH)2(C10H2O4S3)4(C6H5COO)2(C3H7NO)6](C3H7NO)12(H2O) DUT 51(Hf) powder: 223 mg (1 mmol) ZrCl4 (in the case of DUT-51(Zr)) or 320 mg (1 mmol) HfCl4 (in the case of DUT-51(Hf)) was dissolved in 50 ml of DMF, containing 8 g of benzoic acid, using ultrasound bath at 50 °C. After that 190 mg of H2dttdc (0.67 mmol) were added and dissolved. The resulted mixture was heated in Pyrex tube at 120 °C for 72 hours. The obtained crystalline product was washed three times with fresh DMF. Yield: DUT-51(Zr) -294 mg (46.7 %); DUT-51(Hf) - 370 mg (55.8 %", "data": {"compound name": "[Zr6O6(OH)2(C10H2O4S3)4(C6H5COO)2(C3H7NO)6](C3H7NO)12(H2O)19 DUT 51(Zr)", "metal source": "ZrCl4", "metal amount": "223 mg, 1 mmol", "linker": "H2dttdc", "linker amount": "190 mg, 0.67 mmol", "modulator": "benzoic acid", "modulator amount or volume": "8 g", "solvent": "DMF", "solvent volume": "50 ml", "reaction temperature": "120 °C", "reaction time": "72 hours"}}
{"paragraph": "Synthesis of DUT-52(Zr). ZrCl4 (230 mg, 1.03 mmol) was dissolved in 20 ml DMF bysonication for 5 minutes and H2(2,6-ndc) (216 mg, 1 mmol)was dissolved in resulting solution in the same way. 3 ml(47.6 mmol) of acetic acid were added and the mixture wassonicated for additional 15 minutes. The resulting solutionwas distributed among 6 Pyrex tubes (3 ml in each one)and placed into the oven (120 °C) for 24 hours. After the synthesis,the mother liquid was decanted and the white crystallinepowder was washed 3 times with fresh DMF and thenthe solvent was exchanged with ethanol 3 times during 3 days.After that the compound was activated in the Schlenk tube byheating at 120 °C in vacuum. The synthesis of DUT-52(Hf)was performed in the same way, but 320 mg (1 mmol) ofHfCl4 was used as a metal source.", "data": {"compound name": "DUT-52(Zr)", "metal source": "ZrCl4", "metal amount": "230 mg, 1.03 mmol", "linker": "H2(2,6-ndc)", "linker amount": "216 mg, 1 mmol", "modulator": "acetic acid", "modulator amount or volume": "3 ml, 47.6 mmol", "solvent": "DMF", "solvent volume": "20 ml", "reaction temperature": "120 °C", "reaction time": "24 hours"}}
{"paragraph": "Synthesis of DUT-53(Hf). HfCl4 (320 mg, 1 mmol) was dissolved in 4 ml (63 mmol) ofacetic acid using ultrasonic bath for 5 minutes. After that 25 mlof DMF were added. H2(2,6-ndc) (164 mg, 0.76 mmol) wasdissolved in the resulted solution by sonication for additional15 minutes. The resulting solution was divided into then 10 mlPyrex tubes (3 ml of solution in each one) and placed into theoven (120 °C) for 72 hours. After the synthesis, the mother liquidwas decanted and resulting white crystalline powder was washed3 times with fresh DMF. Afterward, DMF was exchanged withethanol 3 times during 3 days. After that the compound wasactivated in the Schlenk tube by heating at 100 °C in vacuum.", "data": {"compound name": "DUT-53(Hf)", "metal source": "HfCl4", "metal amount": "320 mg, 1 mmol", "linker": "H2(2,6-ndc)", "linker amount": "164 mg, 0.76 mmol", "modulator": "acetic acid", "modulator amount or volume": "4 ml, 63 mmol", "solvent": "DMF", "solvent volume": "25 ml", "reaction temperature": "120 °C", "reaction time": "72 hours"}}
{"paragraph": "Synthesis of DUT-84(Zr). ZrCl4 (230 mg, 1.03 mmol) was dissolved in 50 ml DMF bysonication using an ultrasonic bath for 5 minutes and H2(2,6-ndc) (200 mg, 0.93 mmol) was dissolved in the solutionin the same way. 16 ml (254 mmol) of acetic acid were addedto the solution and sonicated for additional 15 minutes. Theresulting mixture was distributed between 22 Pyrex tubes(3 ml in each one) and heated at 120 °C for 24 hours. Afterthe synthesis, the mother liquid was decanted and resultingwhite crystalline powder was washed 3 times with fresh DMF.Afterward, DMF was exchanged with ethanol 3 times during3 days. After that the compound was activated in the Schlenktube by heating at 100 °C in vacuum.", "data": {"compound name": "DUT-84(Zr)", "metal source": "ZrCl4", "metal amount": "230 mg, 1.03 mmol", "linker": "H2(2,6-ndc)", "linker amount": "200 mg, 0.93 mmol", "modulator": "acetic acid", "modulator amount or volume": "16 ml, 254 mmol", "solvent": "DMF", "solvent volume": "50 ml", "reaction temperature": "120 °C", "reaction time": "24 hours"}}
{"paragraph": "SynthesisAll chemicals used to synthesize ZrSQU and HfSQU were commercially obtained from ABCR and Sigma-Aldrich and used without further purification. A typical synthesis of ZrSQU is performed in an 11 mL borosilicate glass reactor wherein 0.24 mmol (56 mg) ZrCl4 is dissolved in a mixture of 64 mmol (5 mL) of N,N dimethylformamide (DMF) and 70 mmol (4 mL) of acetic acid (AA). To this solution 0.72 mmol (82 mg) of SQA is added together with 12 mmol of HCl (1 ml HCl 37%). The molar ratio ZrCl4/SQA/HCl/H2O/DMF/AA equals 1/3/50/174/267/292. This mixture is reacted at 383 K for 2-3 h, after which a white precipitate has formed (92 % yield based on Zr). The as-synthesized material is separated by centrifugation and washed several times with DMF and acetone followed by a drying step in air at 333 K for 24 h. Replacing ZrCl4 with HfCl4 enables the formation of the isostructural hafnium squarate. The use of a monocarboxylic modulator as well as HCl is required to obtain powder of sufficient crystallinity. ZrSQU can also be synthesized using formic acid (FA). In this case the optimal molar ratio ZrCl4/SQA/HCl/H2O/DMF/FA is found to be 1/3/25/87/373/276. The synthesis and washing procedures are in each case identical as in the previously described method. In absence of modulator no product was formed. Similarly, in absence of DMF no crystallization occurred due to the low solubility of squaric acid in the resulting synthesis solution.", "data": {"compound name": "ZrSQU", "metal source": "ZrCl4", "metal amount": "56 mg, 0.24 mmol", "linker": "SQA", "linker amount": "82 mg, 0.72 mmol", "modulator": "HCl | acetic acid (AA)", "modulator amount or volume": "12 mmol, 1 mL HCl 37% | 4 mL, 70 mmol", "solvent": "N,N dimethylformamide (DMF)", "solvent volume": "5 mL, 64 mmol", "reaction temperature": "383 K", "reaction time": "2-3 h"}}
{"paragraph": "[Zr6O4(OH)4(FDCA)6]n·S (BUT-10; S = Nonassignable SolventMolecules). A solution of H2FDCA (80 mg, 0.3 mmol), ZrCl4 (71 mg,0.3 mmol), and 3 mL of acetic acid (HOAc) in 17 mL of DMF wassealed in a 20 mL glass vial and heated at 120 °C for 10 h. Theresulting yellow crystals were collected and washed with DMF andacetone and then dried in air (yield: 49 mg). For PXRD of the as-synthesized material, TGA, and FT-IR, see Figures S1-S3 in theexperimental section of the Supporting Information (SI), respectively.", "data": {"compound name": "[Zr6O4(OH)4(FDCA)6]n·S (BUT-10; S = Nonassignable Solvent Molecules)", "metal source": "ZrCl4", "metal amount": "71 mg, 0.3 mmol", "linker": "H2FDCA", "linker amount": "80 mg, 0.3 mmol", "modulator": "acetic acid (HOAc)", "modulator amount or volume": "3 mL", "solvent": "DMF", "solvent volume": "17 mL", "reaction temperature": "120 °C", "reaction time": "10 h"}}
{"paragraph": "[Zr6O4(OH)4(DTDAO)6]n·S (BUT-11). A solution of H2DTDAO (61mg, 0.2 mmol), ZrCl4 (47 mg, 0.2 mmol), and 1.7 mL oftrifluoroacetic acid in 18 mL of DMF was sealed in a 20 mL glassvial and heated at 120 °C for 48 h. The resulting colorless crystals werecollected and washed with DMF and acetone and then dried in air(yield: 35 mg). For PXRD of as-synthesized material, TGA, and FT IR, see Figures S1-S3 in the experimental section of the SI,respectively", "data": {"compound name": "[Zr6O4(OH)4(DTDAO)6]n·S (BUT-11)", "metal source": "ZrCl4", "metal amount": "47 mg, 0.2 mmol", "linker": "H2DTDAO", "linker amount": "61 mg, 0.2 mmol", "modulator": "trifluoroacetic acid", "modulator amount or volume": "1.7 mL", "solvent": "DMF", "solvent volume": "18 mL", "reaction temperature": "120 °C", "reaction time": "48 h"}}
{"paragraph": "2.2. Synthesis of [Zr6O4(OH)4(eddb)6] (BUT-30). A solution of H2eddb (65 mg, 0.24 mmol), ZrCl4 (60 mg,0.25 mmol), 2.5 mL of acetic acid (HOAc) in 16 mL of N,N-dimethyl formamide (DMF) was sealed in a 20 mL glass vial and heated at 120 °C for 48 h. The resulting colorless crystals were collected andwashed with DMF and acetone, and then dried in air (yield 72 mg).For the PXRD pattern of as-synthesized BUT-30, FT-IR, and TGA seeFigs. 1e, and S1 and S2 in the Supplementary data, respectively.", "data": {"compound name": "[Zr6O4(OH)4(eddb)6] (BUT-30)", "metal source": "ZrCl4", "metal amount": "60 mg, 0.25 mmol", "linker": "H2eddb", "linker amount": "65 mg, 0.24 mmol", "modulator": "acetic acid (HOAc)", "modulator amount or volume": "2.5 mL", "solvent": "N,N-dimethyl formamide (DMF)", "solvent volume": "16 mL", "reaction temperature": "120 °C", "reaction time": "48 h"}}
{"paragraph": "MIL-140A or ZrO[O2C-C6H4-CO2] was obtained starting from 40 mmol (6.7 g) of 1,4 Benzenedicarboxylic acid (BDC) (Aldrich, 98%) and 20 mmol (4.7 g) of ZrCl4 (Alfa Aesar, 99.5+%) introduced in a 475 mL Teflon-lined steel autoclave. 125 mL (118.5 g, 1621 mmol) of DMF were added, the mixture stirred for few minutes at room temperature, the autoclave sealed, placed in an oven at 220 °C and kept at this temperature for 16 hours.", "data": {"compound name": "MIL-140A or ZrO[O2C-C6H4-CO2]", "metal source": "ZrCl4", "metal amount": "4.7g, 20mmol", "linker": "1,4 Benzenedicarboxylic acid (BDC)", "linker amount": "6.7 g, 40 mmol", "modulator": "NaN", "modulator amount or volume": "NaN", "solvent": "DMF", "solvent volume": "125 mL, 118.5 g, 1621 mmol", "reaction temperature": "220 °C", "reaction time": "16 hours"}}
{"paragraph": "MIL-140A or ZrO[O2C-C6H4-CO2] was obtained starting from 40 mmol (6.7 g) of 1,4 Benzenedicarboxylic acid (BDC) (Aldrich, 98%) and 20 mmol (4.7 g) of ZrCl4 (Alfa Aesar, 99.5+%) introduced in a 475 mL Teflon-lined steel autoclave. 125 mL (118.5g, 1621 mmol) of DMF were added, the mixture stirred for few minutes at room temperature, the autoclave sealed, placed in an oven at 220 °C and kept at this temperature for 16 hours. MIL-140B and MIL-140C or ZrO[O2C-C10H6-CO2] and ZrO[O2C-C12H8-CO2] were synthesised in a similar manner as MIL-140A with a 125 mL Teflon lined steel autoclave starting respectively from 6 mmol (1300 mg) of Naphthalene-2,6-dicarboxylic acid (NDC)(Alfa Aesar, 98+%) or 10 mmol (2.42 mg) of Biphenyl-4,4'-dicarboxylic acid (4,4'-BPDC) (Acros Organics, 98%), 3 mmol (699 mg) or 5 mmol (1g17) of ZrCl4 (Alfa Aesar, 99.5+%), 342 μL (359 mg, 6 mmol) or 1430 μL (1.50 g, 25 mmol) of acetic acid (CH3CO2H) and 15 mL (14.3 g, 195 mmol) or 25 mL (23.7 g, 324 mmol) of DMF. The autoclave was placed in an oven at 220 °C for both syntheses and kept at this temperature for 6 hours (MIL-140B) and 12 h (MIL-140C).", "data": {"compound name": "MIL-140B or ZrO[O2C-C10H6-CO2]", "metal source": "ZrCl4", "metal amount": "699mg, 3mmol", "linker": "Naphthalene-2,6-dicarboxylic acid (NDC) or Biphenyl-4,4'-dicarboxylic acid (4,4'-BPDC)", "linker amount": "1300 mg, 6 mmol or 2.42 mg, 10 mmol", "modulator": "acetic acid (CH3CO2H)", "modulator amount or volume": "342 μL, 359 mg, 6 mmol or 1430 μL, 1.50 g, 25 mmol", "solvent": "DMF", "solvent volume": "15 mL, 14.3 g, 195 mmol or 25 mL, 23.7 g, 324 mmol", "reaction temperature": "220 °C", "reaction time": "6 hours"}}
{"paragraph": "MIL-140D or ZrO[O2C-C12N2H6Cl2-CO2] was synthesized in a similar manner as MIL-140A with a 23mL Teflon lined steel autoclave starting from 1mmol (340 mg) of 3,3'-dichloro-4,4'-azobenzenedicarboxylic acid (Cl2AzoBDC), 0.5 mmol (117 mg) of ZrCl4 (Alfa Aesar, 99.5+%), 285 μL (299 mg, 5 mmol) of acetic acid (CH3CO2H) and 5mL (4.75 g, 65 mmol) of DMF. The autoclave was placed in an oven at 180 °C for both syntheses and kept at this temperature for 16 hours.", "data": {"compound name": "MIL-140D or ZrO[O2C-C12N2H6Cl2-CO2]", "metal source": "ZrCl4", "metal amount": "117mg, 0.5mmol", "linker": "3,3'-dichloro-4,4'-azobenzenedicarboxylic acid (Cl2AzoBDC)", "linker amount": "340 mg, 1 mmol", "modulator": "acetic acid (CH3CO2H)", "modulator amount or volume": "285 μL, 299 mg, 5 mmol", "solvent": "DMF", "solvent volume": "5 mL, 4.75 g, 65 mmol", "reaction temperature": "180 °C", "reaction time": "16 hours"}}
{"paragraph": "Synthesis of MIL-163: In a 25 mL Teflon-lined steel autoclave, ZrCl4(0.2 mmol; 47 mg) was added to a solution H6-TzGal (0.4 mmol;132 mg) in DMF (2 mL) at room temperature. Water (3 mL) was thenadded under stirring, autoclave sealed and placed in the oven for 24 hat 130 °C. After cooling to room temperature, the solution was filteredand MIL-163 was recovered as a dark-red fine powder. The solid wasthen washed in DMF (ca. 10 mL) and EtOH (ca. 10 mL) for one nightwith each, before being filtered and dried in air (105 mg, yield ca.80%)", "data": {"compound name": "MIL-163", "metal source": "ZrCl4", "metal amount": "0.2 mmol, 47 mg", "linker": "H6-TzGal", "linker amount": "0.4 mmol, 132 mg", "modulator": "NaN", "modulator amount or volume": "NaN", "solvent": "DMF | Water", "solvent volume": "2 mL | 3 mL", "reaction temperature": "130 °C", "reaction time": "24 h"}}
{"paragraph": "[Zr(gal-OMe)2H2]·(solvent)n (solvent = H2O, MeOH) or MIL-157In a 25 mL Teflon-lined steel autoclave, gallic acid (H4Gal) monohydrate (C7H6O5.H2O)(0.753 g, 4 mmol; Sigma Aldrich, ≥98.0 %) was dissolved in methanol (5 ml) at room temperature. ZrCl4 (0.233 g, 1 mmol; Alfa Aesar, 99.5+ %) was then added to the solution.The reaction mixture was then sealed and placed in an oven, and heated to 80 °C for 24 hours.The sample was then cooled to room temperature the resulting solid was filtered, repeatedlywashed with methanol and dried at room temperature.NB: IR spectroscopy and solid state NMR (see below Figures S8 and S9) indicated that thecarboxylic groups were esterified in the course of the reaction", "data": {"compound name": "[Zr(gal-OMe)2H2]·(solvent)n (solvent = H2O, MeOH) or MIL-157", "metal source": "ZrCl4", "metal amount": "0.233 g, 1 mmol", "linker": "gallic acid (H4Gal) monohydrate (C7H6O5.H2O)", "linker amount": "0.753 g, 4 mmol", "modulator": "NaN", "modulator amount or volume": "NaN", "solvent": "methanol", "solvent volume": "5 mL", "reaction temperature": "80 °C", "reaction time": "24 hours"}}
{"paragraph": "(1) CPM-99(H2): ZrOCl2·xH2O (0.15 g, [or 0.10 g ZrCl4]), TCBPP-H2 (0.15 g) and benzoic acid (7.5 g) in 75 mL of DEF were ultrasonically dissolved in a beaker, then divided into 15 glass vials of 20 mL capacity. The mixture was heated in 120 °C oven for 5 days. After cooling down to room temperature, dark cube-shaped crystals were harvested by filtration (47% yield based on TCBPP-H2). FTIR: v = 2930 (w), 1600 (s), 1400 (s), 1000 (w), 717 (s) cm-1. EA data: C, 55.20; H, 5.05; N, 6.25. Calculated: C, 65.43; H, 3.61; N, 4.24.", "data": {"compound name": "CPM-99(H2)", "metal source": "ZrOCl2·xH2O or ZrCl4", "metal amount": "0.15 g or 0.10 g", "linker": "TCBPP-H2", "linker amount": "0.15 g", "modulator": "benzoic acid", "modulator amount or volume": "7.5 g", "solvent": "DEF", "solvent volume": "75 mL", "reaction temperature": "120 °C", "reaction time": "5 days"}}
{"paragraph": "(2) CPM-99(Zn): ZrOCl2·xH2O (0.15 g), TCBPP-Zn (0.15 g) and benzoic acid (7.5 g) in 75 mL of DEF were ultrasonically dissolved in a beaker, then divided into 15 glass vials of 20 mL capacity. The mixture was heated in 120 °C oven for 5 days. After cooling down to room temperature, dark cube-shaped crystals were harvested by filtration (48% yield based on TCBPP-Zn). FTIR: v = 1600 (s), 1400 (s), 1000 (s), 777 (w) cm-1. EA data: C, 49.83; H, 3.48; N, 3.98. Calculated: C, 61.02; H, 3.22; N, 3.95.", "data": {"compound name": "CPM-99(Zn)", "metal source": "ZrOCl2·xH2O", "metal amount": "0.15 g", "linker": "TCBPP-Zn", "linker amount": "0.15 g", "modulator": "benzoic acid", "modulator amount or volume": "7.5 g", "solvent": "DEF", "solvent volume": "75 mL", "reaction temperature": "120 °C", "reaction time": "5 days"}}
{"paragraph": "(3) CPM-99(Co): ZrOCl2·xH2O (0.15 g), TCBPP-Co (0.15 g) and benzoic acid (7.5 g) in 75 mL of DEF were ultrasonically dissolved in a beaker, then divided into 15 glass vials of 20 mL capacity. The mixture was heated in 120 °C oven for 5 days. After cooling down to room temperature, dark cube-shaped crystals were harvested by filtration (43% yield based on TCBPP-Co). FTIR: v = 1600 (s), 1380 (s), 1000 (w), 777 (m) cm-1. EA data: C, 59.46; H, 1.67; N, 4.49. Calculated: C, 61.31; H, 3.24; N, 3.97.", "data": {"compound name": "CPM-99(Co)", "metal source": "ZrOCl2·xH2O", "metal amount": "0.15 g", "linker": "TCBPP-Co", "linker amount": "0.15 g", "modulator": "benzoic acid", "modulator amount or volume": "7.5 g", "solvent": "DEF", "solvent volume": "75 mL", "reaction temperature": "120 °C", "reaction time": "5 days"}}
{"paragraph": "(4) CPM-99(Fe): ZrOCl2·xH2O (0.15 g), TCBPP-Fe (0.15 g) and benzoic acid (7.5 g) in 75 mL of DEF were ultrasonically dissolved in a beaker, then divided into 15 glass vials of 20 mL capacity. The mixture was heated in 120 °C oven for 5 days. After cooling down to room temperature, dark cube-shaped crystals were harvested by filtration (53% yield based on TCBPP-Fe). FTIR: v = 1590 (m), 1400 (s), 997 (s), 775 (m) cm-1. EA data: C, 46.15; H, 3.01; N, 4.74. Calculated: C, 60.69; H, 3.07; N, 3.93", "data": {"compound name": "CPM-99(Fe)", "metal source": "ZrOCl2·xH2O", "metal amount": "0.15 g", "linker": "TCBPP-Fe", "linker amount": "0.15 g", "modulator": "benzoic acid", "modulator amount or volume": "7.5 g", "solvent": "DEF", "solvent volume": "75 mL", "reaction temperature": "120 °C", "reaction time": "5 days"}}
{"paragraph": "UMCM-309a. ZrCl4(0.0863 g, 0.370 mmol) and H3BTB (0.1095 g, 0.250 mmol) were dissolved in 10 mL of N,N-dimethylformamide (DMF) in a 20 mL vial. Concentrated HCl(10.75 mL, 100 equiv.) was added to the solution. The mixture was sonicated for 10 minutes. The solution was transferred to a Parr 45 mL acid digestion vessel, sealed and heated to 120 °C. After 2 days, white microcrystalline powder was obtained. The powder was collected by centrifugation and washed with clean DMF (3 x 20 mL). The powder was then immersed in 10 mL acetone for 3 days, during which time the acetone was replaced three times each day. After exchange with acetone, the sample was evacuated at 120 °C under dynamic vacuum for 12 h prior to sorption analysis. The yield of the reaction, determined from the weight of the solvent-free material, is 17.3% based on H3BTB. Anal. Calcd for [Zr6(μ3-O)4(μ3-OH)4(BTB)2(OH)6(H2O)3]·0.5(BTB) which is equivalent to Zr6O29C54H460·5(C27H15O6): Zr, 28.45%; C, 42.13%; H, 2.81%. Found: Zr, 28.70%; C, 42.09%; H, 2.75%.", "data": {"compound name": "UMCM-309a", "metal source": "ZrCl4", "metal amount": "0.0863 g, 0.370 mmol", "linker": "H3BTB", "linker amount": "0.1095 g, 0.250 mmol", "modulator": "HCl", "modulator amount or volume": "10.75 mL, 100 equiv", "solvent": "N,N-dimethylformamide (DMF)", "solvent volume": "10 mL", "reaction temperature": "120 °C", "reaction time": "2 days"}}
{"paragraph": "UMCM-309b and UMCM-309c. ZrCl4(0.0345 g, 0.148 mmol), H3BTB (0.0438 g, 0.100 mmol) and modulators (100 equiv. benzoic acid or biphenyl-4-carboxylic acid) were dissolved in 4 mL of DMF in a 20 mL vial. The mixture was sonicated for 10 mins. The solution was then heated at 120 °C. After two days, white microcrystalline powder was obtained and subjected to the same washing procedure for UMCM-309a.", "data": {"compound name": "UMCM-309b", "metal source": "ZrCl4", "metal amount": "0.0345 g, 0.148 mmol", "linker": "H3BTB", "linker amount": "0.0438 g, 0.100 mmol", "modulator": "benzoic acid or biphenyl-4-carboxylic acid", "modulator amount or volume": "100 equiv", "solvent": "DMF", "solvent volume": "4 mL", "reaction temperature": "120 °C", "reaction time": "two days"}}
{"paragraph": "Synthesis of compound 1 The H3BTB (22 mg, 0.05 mmol), Zr(NO3)4·5H2O (42.9 mg, 0.10 mmol) were dissolved in DMF/HAc (v/v = 1:3, 4 mL). Then it was heated in a sealed tube, slowly heated to 120 °C from room temperature in 8 hours, kept at 120 °C for 72 hours, and then slowly cooled to 30 °C in 10 hours. The light yellow crystalline block that formed was collected, washed with DMF, and dried in the air. Yield: Ca. 40 % based on Zr. Elemental analysis: Anal. Calc. for 1: C 39.01, H 4.36, N 3.79 %. Found: C 41.79, H 4.46, N 3.81 %.", "data": {"compound name": "compound 1", "metal source": "Zr(NO3)4·5H2O", "metal amount": "42.9 mg, 0.10 mmol", "linker": "H3BTB", "linker amount": "22 mg, 0.05 mmol", "modulator": "NaN", "modulator amount or volume": "NaN", "solvent": "DMF/HAc", "solvent volume": "v/v = 1:3, 4 mL", "reaction temperature": "120 °C", "reaction time": "72 hours"}}
{"paragraph": "Preparation of Zr-abdc: All reactions were performed in 100 mLTeflon-capped glass flasks. In a typical synthesis, zirconium(IV)chloride (0.120 g, 0.51 mmol) and different amounts of benzoicacid (e.g. 1.884 g, 15.43 mmol) were dissolved in DMF (20 mL) byusing ultrasound for ca. 1 min. To the clear solution, H2abdc(0.139 g, 0.51 mmol) was added and dispersed by ultrasound forca. 5 min. Water (0.037 mL, 2.06 mmol) was added to the suspen sion, and the flask was tightly capped. The orange suspension waskept in an oven at 120 °C under static conditions. After 30 min, thelinker was completely dissolved, and the solution was bright red.After 24 h, the solution was cooled to room temperature, and theprecipitate was isolated by centrifugation. The solid was suspendedin DMF (20 mL). After standing at room temperature for 2-6 h,the suspension was centrifuged, and the solvent was decanted. Theparticles were washed with ethanol (20 mL) in the same way asdescribed for washing with DMF. Afterwards, the solids were driedin an oven at 120 °C for 2 h. Zr-abdc (as-synt.) refers to productsthat were produced in this way. Further purification of the PCPswas carried out by Soxhlet extraction with ethanol for 24 h andsubsequent drying in an oven at 120 °C for 2 h. Zr-abdc (Sox.)refers to products that were purified in this way.", "data": {"compound name": "Zr-abdc", "metal source": "zirconium(IV) chloride", "metal amount": "0.120 g, 0.51 mmol", "linker": "H2abdc", "linker amount": "0.139 g, 0.51 mmol", "modulator": "benzoic acid", "modulator amount or volume": "1.884 g, 15.43 mmol", "solvent": "DMF | Water", "solvent volume": "20 mL | 0.037 mL, 2.06 mmol", "reaction temperature": "120 °C", "reaction time": "24 h"}}
{"paragraph": "Synthesis of PIZOF-n: The syntheses of the PIZOFs were performed in100 mL Teflon-capped glass flasks. For a typical synthesis, ZrCl4(0.080 g,0.343 mmol) and benzoic acid (1.256 g, 10.287 mmol) were dissolved inDMF (20 mL) by using ultrasound to give a clear solution. One of the di-acids HO2CACHTUNGTRENNUNG[PE-PACHTUNGTRENNUNG(R1,R2)-EP]CO2H1b-8b(0.343 mmol) was added anddissolved by the application of ultrasound. The tightly capped flask waskept in an oven at 120 °C under static conditions for 24 h. The suspensionwas cooled to room temperature and the precipitate was isolated by cen-trifugation. The solid was suspended in DMF (10 mL). After standing atroom temperature for 1-4 h, the suspension was centrifuged and the sol vent was decanted off. The obtained particles were washed with ethanol(10 mL) in the same way as described for DMF. Finally, the solid wasdried under reduced pressure", "data": {"compound name": "PIZOF-n", "metal source": "ZrCl4", "metal amount": "0.080 g, 0.343 mmol", "linker": "di-acids HO2CACHTUNGTRENNUNG[PE-PACHTUNGTRENNUNG(R1,R2)-EP]CO2H1b-8b", "linker amount": "0.343 mmol", "modulator": "benzoic acid", "modulator amount or volume": "1.256 g, 10.287 mmol", "solvent": "DMF", "solvent volume": "20 mL", "reaction temperature": "120 °C", "reaction time": "24 h"}}
{"paragraph": "Synthesis of [Zn2(1,4-bdc)(tmbdc)(dabco)] (2): dabco (6 mg, 0.05 mmol)was added to a solution containing H2tmbdc (11 mg, 0.05 mmol), H2bdc(8 mg, 0.05 mmol) and Zn(NO3)2·6H2O (30 mg, 0.1 mmol) in DMF(1.5 mL), and the resulting slurry was stirred at room temperature for3 h. After the white precipitate had been filtered off by gravity, the so lution was heated to 120 °C in a sealed glass tube for two days to producecolorless, brick-shaped crystals (27 mg). The product was washed withDMF and dried at 105 8C under vacuum overnight to obtain an evacuatedframework (20 mg, 63%). A portion of the desolvated solid was added toNaOH in D2O and subjected to 1H NMR measurements. 1H NMR(500 MHz, D2O, 25 8C, TMS): d=7.80 (4H; bdc), 2.65 (12.2H; dabco),2.06 ppm (11.8H; tmbdc). Elemental analysis was carried out for evacu ated samples because of inconsistent results from as-synthesized materi als. Elemental analysis calcd (%) for [Zn2(1,4-bdc)(tmbdc)(dabco)]·3H2O(681.32): C 45.84, H 5.03, N 4.11; found: C 45.54, H 4.59, N 4.41.", "data": {"compound name": "[Zn2(1,4-bdc)(tmbdc)(dabco)]", "metal source": "Zn(NO3)2·6H2O", "metal amount": "30 mg, 0.1 mmol", "linker": "H2tmbdc | H2bdc", "linker amount": "11 mg, 0.05 mmol | 8 mg, 0.05 mmol", "modulator": "dabco", "modulator amount or volume": "6 mg, 0.05 mmol", "solvent": "DMF", "solvent volume": "1.5 mL", "reaction temperature": "120 °C", "reaction time": "two days"}}
{"paragraph": "Synthesis of [Zn2(tmbdc)2(dabco)] (3): H2tmbdc (140 mg, 0.63 mmol),Zn(NO3)2·6H2O (189 mg, 0.63 mmol) and dabco (35 mg, 0.31 mmol) weremixed in DMF (15 mL) and homogenized by stirring for 2 h. The slurrywas heated to 120 °C in a Teflon-lined stainless still bomb reactor for 32 hto obtain a white microcrystalline precipitate (275 mg, 93%). Single crys tals for structural study were obtained by following the same proceduredescribed above for 2. Elemental analysis calcd (%) for as-synthesizedmaterial [Zn2(tmbdc)2(dabco)]·3DMF·2H2O (938.70): C 49.90, H 6.55, N7.46; found C 49.39, H 6.70, N 7.82.", "data": {"compound name": "[Zn2(tmbdc)2(dabco)]", "metal source": "Zn(NO3)2·6H2O", "metal amount": "189 mg, 0.63 mmol", "linker": "H2tmbdc", "linker amount": "140 mg, 0.63 mmol", "modulator": "dabco", "modulator amount or volume": "35 mg, 0.31 mmol", "solvent": "DMF", "solvent volume": "15 mL", "reaction temperature": "120 °C", "reaction time": "32 h"}}
{"paragraph": "Synthesis of [Zn2(tfbdc)2(dabco)] (5): Zn(NO3)2·6H2O (119 mg,0.40 mmol) and H2tfbdc (96 mg, 0.40 mmol) were dissolved in methanol(5 mL). After dabco (22 mg, 0.20 mmol) and DMF (1.2 mL) were addedto the mixture, it was stirred for 1 h at room temperature, and then awhite precipitate was filtered off. The resulting solution, upon heating to958C for 7 h, produced colorless, brick-shaped crystals. The product(105 mg) was washed with DMF and methanol and heated to 95 °C undervacuum overnight to give evacuated framework (79 mg, 55%). C,H,Nanalysis was carried out for evacuated samples. Elemental analysis calcd(%) for [Zn2(tfbdc)2(dabco)]·2H2O (751.12): C 35.18, H 2.15, N 3.73;found: C 35.62, H 2.69, N 4.07.", "data": {"compound name": "[Zn2(tfbdc)2(dabco)]", "metal source": "Zn(NO3)2·6H2O", "metal amount": "119 mg, 0.40 mmol", "linker": "H2tfbdc", "linker amount": "96 mg, 0.40 mmol", "modulator": "dabco", "modulator amount or volume": "22 mg, 0.20 mmol", "solvent": "methanol | DMF", "solvent volume": "5 mL | 1.2 mL", "reaction temperature": "95 °C", "reaction time": "7 h"}}
