Repository: USTC-KnowledgeComputingLab/SciBrain-Chem

# KALE-LM-Chem

This is the official code repository for *KALE-LM-Chem*.

For certain complex testing tasks, we modified part of the code for better evaluation.

- Paper: https://arxiv.org/abs/2409.18695
- Models:
  - Llama3-KALE-LM-Chem-8B: [https://huggingface.co/USTC-KnowledgeComputingLab/Llama3-KALE-LM-Chem-8B](https://huggingface.co/USTC-KnowledgeComputingLab/Llama3-KALE-LM-Chem-8B)
  - Llama3-KALE-LM-Chem-1.5-8B: [https://huggingface.co/USTC-KnowledgeComputingLab/Llama3-KALE-LM-Chem-1.5-8B](https://huggingface.co/USTC-KnowledgeComputingLab/Llama3-KALE-LM-Chem-1.5-8B)

File: eval/IE/data_mof.jsonl (part 12 of 19)
{"paragraph": "Synthesis of Cu2(pzdc)2(pyz)·2H2O (hydrated complex 1). A mixture of Na2pzdc(0.21 g, 1.00 mmol) and pyz (1.0 g, 12.5 mmol) dissolved in H2O/EtOH(1:1, 100 ml) was slowly added to the H2O solution (100 ml) containingCu(ClO4)2·6H2O (0.37 g, 1.00 mmol) at room temperature. After stirring forone day, the resultant precipitate was filtered, washed with H2O and methanol,and dried under reduced pressure27. Elemental analysis for C16H12Cu2N6O10 isas follows. Calculated: C, 33.40; H, 2.10; N, 14.61. Found: C, 32.78; H, 1.57; N,14.34.", "data": {"compound name": "Cu2(pzdc)2(pyz)·2H2O", "metal source": "Cu(ClO4)2·6H2O", "metal amount": "0.37 g, 1.00 mmol", "linker": "Na2pzdc | pyz", "linker amount": "0.21 g, 1.00 mmol | 1.0 g, 12.5 mmol", "modulator": "NaN", "modulator amount or volume": "NaN", "solvent": "H2O/EtOH | H2O", "solvent volume": "1:1, 100 ml | 100 ml", "reaction temperature": "room temperature", "reaction time": "one day"}}
{"paragraph": "Synthesis of [Zn2(1,4-bdc)2(bpy)] (6): Zn(NO3)2·6H2O (89 mg,0.30 mmol) and H2bdc (50 mg, 0.30 mmol) were dissolved in a mixture ofMeOH and DMF (1:1, 6 mL). Addi tion of bpy (23 mg, 0.15 mmol) to themixture led to formation a whiteslurry. The heterogeneous mixture wasstirred at room temperature for 24 hand heated to 120 °C in a closed vesselfor two days. A microcrystalline pre cipitate was isolated, thoroughlywashed with DMF, and dried in vacuo(85 mg, 92%). Single crystals for struc tural study were obtained from thesame reaction in a DMF/xylene mixedsolvent. Elemental analysis calcd (%)for evacuated solid [Zn2(1,4-bdc)2-(bpy)] (615.15): C 50.76, H 2.62, N4.55; found C 50.43, H 2.75, N 4.89.Synthesis of [Zn2(2,6-ndc)2(bpy)] (7):The same procedure as that for 6 wasused for this compound except for theuse of H2(2,6-ndc) instead of H2bdc.The yield was nearly quantitative. Ele mental analysis calcd (%) for [Zn2(2,6-ndc)2(bpy)]·0.5DMF·H2O (769.86): C55.39, H 3.34, N 4.55; found: C 55.16,H 3.04, N 4.58", "data": {"compound name": "[Zn2(1,4-bdc)2(bpy)]", "metal source": "Zn(NO3)2·6H2O", "metal amount": "89 mg, 0.30 mmol", "linker": "H2bdc", "linker amount": "50 mg, 0.30 mmol", "modulator": "bpy", "modulator amount or volume": "23 mg, 0.15 mmol", "solvent": "MeOH and DMF", "solvent volume": "1:1, 6 mL", "reaction temperature": "120 °C", "reaction time": "two days"}}
{"paragraph": "Synthesis of Zr3(H3btbp)4·15H2O (Zrbtbp).233 mg of ZrCl4 (0.2 mmol) were dissolved in 2.1 mL of HF 2.9 M (6 mmol) in a plastic bottle; 6mL of water and 2 mL of methanol were added to this solution. 110 mg of H6BTBP (0.2 mmol)were finally added, the bottle was closed and put in a oven at 80 °C for 3 days. The white solidformed was filtered under vacuum, washed repeatedly with water and methanol and dried at 80 °C.72 mg of product were recovered. (Yield: 53%, based on H6BTBP)", "data": {"compound name": "Zr3(H3btbp)4·15H2O (Zrbtbp)", "metal source": "ZrCl4", "metal amount": "233 mg, 0.2 mmol", "linker": "H6BTBP", "linker amount": "110 mg, 0.2 mmol", "modulator": "HF", "modulator amount or volume": "2.1 mL, 2.9 M, 6 mmol", "solvent": "water | methanol", "solvent volume": "6 mL | 2 mL", "reaction temperature": "80 °C", "reaction time": "3 days"}}
{"paragraph": "Synthesis of Zr(H4ttbmp)2·10H2O (UPG-1).124 mg of ZrOCl2·8H2O (0.4 mmol) were dissolved in 7.0 mL of HF 2.9 M (20 mmol) in a plasticbottle. The mixture was diluted with 5 mL of methanol and 10 mL of water, then 236 mg ofH6ttbmp (0.4 mmol) were added. The bottle was closed and put in an oven at 80 °C for two days.The white solid was then filtered under vacuum, washed with water, a 3:1 water/methanol mixture,and methanol, and dried at room temperature. 250 mg of product were recovered (Yield: 86%,based on H6ttbmp)", "data": {"compound name": "Zr(H4ttbmp)2·10H2O (UPG-1)", "metal source": "ZrOCl2·8H2O", "metal amount": "124 mg, 0.4 mmol", "linker": "H6ttbmp", "linker amount": "236 mg, 0.4 mmol", "modulator": "HF", "modulator amount or volume": "7.0 mL, 2.9 M, 20 mmol", "solvent": "methanol | water", "solvent volume": "5 mL | 10 mL", "reaction temperature": "80 °C", "reaction time": "two days"}}
{"paragraph": "2.1. Synthesis of Hf-MOF. 9,10-bis(p-benzoic acid)anthracene (H2L) was prepared following a literature procedure.1 The purity of the synthesized ligand was confirmed by 1H NMR spectroscopy. HfCl4 (16 mg, 0.05 mmol), H2L(21 mg, 0.05 mmol), and trifluoroacetic acid (50 μL, 0.8 mmol) were dispersed in DMF (10 mL), sealed in a vial, and placed in an oven. The temperature was kept at 100 °C for 48 hours. After cooling to room temperature, the resulting solid was isolated by centrifugation, and washed with DMF and methanol repeatedly before being dried under vacuum. Yield: 15 mg (45%).", "data": {"compound name": "Hf-MOF", "metal source": "HfCl4", "metal amount": "16 mg, 0.05 mmol", "linker": "H2L", "linker amount": "21 mg, 0.05 mmol", "modulator": "trifluoroacetic acid", "modulator amount or volume": "50 μL, 0.8 mmol", "solvent": "DMF", "solvent volume": "10 mL", "reaction temperature": "100 °C", "reaction time": "48 hours"}}
{"paragraph": "2.2. Synthesis of Zr-MOF. ZrCl4 (11.5 mg, 0.05 mmol), H2L (21 mg, 0.05 mmol), and trifluoroacetic acid (50 μL, 0.8 mmol) were dispersed in DMF (10 mL), sealed in a vial, and placed in an oven. The temperature was kept at 100 °C for 48 hours. After cooling to room temperature, the resulting solid was isolated by centrifugation, and washed with DMF and methanol repeatedly before being dried under vacuum. Yield: 15 mg (40%).", "data": {"compound name": "Zr-MOF", "metal source": "ZrCl4", "metal amount": "11.5 mg, 0.05 mmol", "linker": "H2L", "linker amount": "21 mg, 0.05 mmol", "modulator": "trifluoroacetic acid", "modulator amount or volume": "50 μL, 0.8 mmol", "solvent": "DMF", "solvent volume": "10 mL", "reaction temperature": "100 °C", "reaction time": "48 hours"}}
{"paragraph": "The synthesis of Zr-DTDC was performed by adding ZrCl4 (0.466 g), H2DTDC (1.025 g), andhydrochloric acid (0.33 ml) into DMF (12 ml) at room temperature. The slurry was transferred to 20ml Teflon-lined steel autoclave. The autoclave was placed in an oven with 2 °C/min hearting up to 220 °C, then held at 220 °C for16 h. Then, the solution was cooled to room temperature at the speedof 2 °C/min. The resulting white product was filtered off, washed with DMF to remove the excessof unreacted H2DTDC, then washed again with methanol, and dried at 60 °C to give as-synthesized Zr-DTDC.Filter paper containing as-synthesized Zr-DTDC powder sample was loaded into the chamber ofa Soxhlet extractor. The Soxhlet extractor was connected onto a round bottom flask containingmethanol, and then equipped with a condenser. The solvent was heated at 90 °C, and held for 1 day.Then the Filter paper was taken out and dried under vacuum at 150 °C for 12 h to give the activated Zr-DTDC (0.58g, 78% yield based on ZrCl4).UiO-66(Zr) was synthesized and activated analogously by placing H2DTDC with equivalentmolar amounts of H2BDC.", "data": {"compound name": "Zr-DTDC", "metal source": "ZrCl4", "metal amount": "0.466 g", "linker": "H2DTDC", "linker amount": "1.025 g", "modulator": "hydrochloric acid", "modulator amount or volume": "0.33 ml", "solvent": "DMF", "solvent volume": "12 ml", "reaction temperature": "220 °C", "reaction time": "16 h"}}
{"paragraph": "Synthesis of Zr6O4(OH)4(TCPS)2(OH)4(H2O)4TCPS (6.40 mg, 0.0125 mmol), and ZrOCl2·8H2O (16.10 mg,0.0500 mmol) were ultrasonically dissolved in a solventmixture of DMF (2 mL) and formic (1.2 mL) acid. The mixturewas then heated at 130 °C for 2 days. After cooling to roomtemperature, colorless distorted-octahedron-shaped crystalswere collected by filtration, and washed with DMF and driedin a 40 °C oven for 10 h (yield: 11 mg, 58% based on H4TCPS).The products are denoted as “as-synthesized”. Its purity waschecked by PXRD. FTIR (KBr, v/cm-1): 3410 (m), 1668 (s),1603 (m), 1534 (m), 1414 (m), 1104 (w), 775 (m), 726 (m), 653(m), 472 (m). The sample was activated at 200 °C for 12 hbefore elemental analysis. Elemental analysis of Zr6O4OH4-(COO)8(OH)4(H2O)4, calcd (%): C 35.21, H 2.51; Found (%):C 35.24, H 2.66.As-synthesized 1 was put in 10 mL of anhydrous DMF witha few drops of 2 M HCl for 12 h, and then immersed in 10 mLof anhydrous acetone for 3 x 12 h, during which the acetonewas decanted and replaced with fresh acetone every 12 h. Afterthe removal of acetone by decanting, the sample was dried in a40 °C oven for 10 h, which was denoted as the “solventexchanged” sample", "data": {"compound name": "Zr6O4(OH)4(TCPS)2(OH)4(H2O)4", "metal source": "ZrOCl2·8H2O", "metal amount": "16.10 mg, 0.0500 mmol", "linker": "TCPS", "linker amount": "6.40 mg, 0.0125 mmol", "modulator": "NaN", "modulator amount or volume": "NaN", "solvent": "DMF | formic", "solvent volume": "2 mL | 1.2 mL", "reaction temperature": "130 °C", "reaction time": "2 days"}}
{"paragraph": "Synthesis of Zr-btdc: The yellow octahedron shaped crystals ofZr-btdc, suitable for X-ray crystallography, were obtained by thesolvothermal reaction. A mixture of ZrCl4 (0.23 g, 1.0 mmol) andbenzoic acid (8.0 g, 66 mmol) was dissolved in N,N'-dimethylfor-amide (DMF) (50 mL) and sonicated for 30 min at 50 °C. H2btdc(0.15 g, 0.6 mmol) was added to the reaction mixture and wasfurther sonicated for 30 min at room temperature. The solution wastransferred to Pyrex tubes in 1 mL portions and heated at 120 °C for5 days, resulting in octahedron-shaped pale yellow crystals. Theresulting crystals were collected by filtration and washed with DMFand methylene chloride (MC). The crystals were dried under dy-namic vacuum at room temperature for 24 h (yield: 40%). Elementalanalysis data for Zr-btdc [Zr6C60H28O32S12$4.6H2O$2.4(C6H6CO2H)]:Calcd (%) for Zr6C60H28O32S12$4.6H2O$2.4(C6H6CO2H): C 35.90, H2.03, S 14.94; found: C 36.18, H 2.33, S 14.93.", "data": {"compound name": "Zr-btdc", "metal source": "ZrCl4", "metal amount": "0.23 g, 1.0 mmol", "linker": "H2btdc", "linker amount": "0.15 g, 0.6 mmol", "modulator": "benzoic acid", "modulator amount or volume": "8.0 g, 66 mmol", "solvent": "N,N'-dimethylforamide (DMF)", "solvent volume": "50 mL", "reaction temperature": "120 °C", "reaction time": "5 days"}}
{"paragraph": "Synthesis of UiO-67: UiO-67 was prepared following the reportedsynthetic procedure with minor modifications [42]. The whitepowder crystals of UiO-67 were obtained by the solvothermal re-action. A mixture of ZrCl4 (67 mg, 0.27 mmol), and 4,4'-biphe-nyldicarboxylic acid (H2bpdc) (90 mg, 0.38 mmol) was dissolved inN,N'-dimethylforamide (DMF) (15 mL) and sonicated for 30 min in a20 mL scintillation vial. HCl (0.50 mL) was added to the reactionmixture followed by further sonication for 30 min. The solution washeated at 120 °C for 24 h, resulting in white powderic crystals.", "data": {"compound name": "UiO-67", "metal source": "ZrCl4", "metal amount": "67 mg, 0.27 mmol", "linker": "4,4'-biphenyldicarboxylic acid (H2bpdc)", "linker amount": "90 mg, 0.38 mmol", "modulator": "HCl", "modulator amount or volume": "0.50 mL", "solvent": "N,N'-dimethylforamide (DMF)", "solvent volume": "15 mL", "reaction temperature": "120 °C", "reaction time": "24 h"}}
{"paragraph": "Synthesis of MMPF-6. A mixture of zirconyl chloride octahydrate (20.0 mg), Fe(III) meso-tetra(4-carboxyphenyl)porphyrin chloride (4.0 mg), dimethylforamide (DMF) (5.0 mL) and formic acid (3.0 mL) was capped in a 20 mL scintillation vials and heated at 135 °C for 80 hours. The dark red crystals of MMPF-6 were collected by filtration and washed with DMF. The sample can be amplified to hundreds of milligrams using multiple vials. Synthesis of MMPF-6 (Fr). tetrakis(4-carboxyphenyl)porphyrin instead of Fe(III) meso-tetra(4-carboxyphenyl)porphyrin chloride was used via the above procedure for the synthesis of free-base MMPF-6, MMPF-6(Fr).", "data": {"compound name": "MMPF-6", "metal source": "zirconyl chloride octahydrate", "metal amount": "20.0 mg", "linker": "Fe(III) meso-tetra(4-carboxyphenyl)porphyrin chloride", "linker amount": "4.0 mg", "modulator": "formic acid", "modulator amount or volume": "3.0 mL", "solvent": "dimethylforamide (DMF)", "solvent volume": "5.0 mL", "reaction temperature": "135 °C", "reaction time": "80 hours"}}
{"paragraph": "For the synthesis of [Zr6(OH)16(O2C-C4H7CH3-CO2)4]·nH2O(1), a mixture of 480 mg (3 mmol) of 3-methyladipic acid(racemic mixture), 966 mg (3 mmol) of ZrOCl2·8H2O, 5 mL ofwater and 800 μL of concentrated aqueous HCl was heated to 90 °C under stirring for 20 h. The white solid was filtered,washed with water and acetone and dried on the filter.", "data": {"compound name": "[Zr6(OH)16(O2C-C4H7CH3-CO2)4]·nH2O", "metal source": "ZrOCl2·8H2O", "metal amount": "966 mg, 3 mmol", "linker": "3-methyladipic acid", "linker amount": "480 mg, 3 mmol", "modulator": "aqueous HCl", "modulator amount or volume": "800 μL", "solvent": "water", "solvent volume": "5 mL", "reaction temperature": "90 °C", "reaction time": "20 h"}}
{"paragraph": "To synthesise [Zr6(OH)12(SO4)4(O2C-C4H8-CO2)2)H2O)4]·nH2O(2), a mixture of 292 mg (2 mmol) of adipic acid, 710 mg(2 mmol) of Zr(SO4)2·4H2O and 5 mL of water was heated to 90 °C under stirring for 20 h. The white product was filtered,washed with water and acetone and dried on the filter.", "data": {"compound name": "[Zr6(OH)12(SO4)4(O2C-C4H8-CO2)2(H2O)4]·nH2O", "metal source": "Zr(SO4)2·4H2O", "metal amount": "710 mg, 2 mmol", "linker": "adipic acid", "linker amount": "292 mg, 2 mmol", "modulator": "NaN", "modulator amount or volume": "NaN", "solvent": "water", "solvent volume": "5 mL", "reaction temperature": "90 °C", "reaction time": "20 h"}}
{"paragraph": "For the synthesis of[Zr6(OH)10(Cr2O7)3(O2C-C4H8-CO2)4]·nH2O(3), a mixture of 292 mg (2 mmol) of adipic acid, 500 mg(2 mmol) of ZrO(NO3)2·xH2O, 1550 mg (8 mmol) of K2CrO4,4 mL of water and 1 mL of concentrated nitric acid washeated to 90 °C under stirring for 20 h. The brownish redsolid was filtered, washed with water and acetone and driedon the filter.", "data": {"compound name": "[Zr6(OH)10(Cr2O7)3(O2C-C4H8-CO2)4]·nH2O", "metal source": "ZrO(NO3)2·xH2O", "metal amount": "500 mg, 2 mmol", "linker": "adipic acid", "linker amount": "292 mg, 2 mmol", "modulator": "K2CrO4 | nitric acid", "modulator amount or volume": "1550 mg, 8 mmol | 1 mL", "solvent": "water", "solvent volume": "4 mL", "reaction temperature": "90 °C", "reaction time": "20 h"}}
{"paragraph": "DUT-67 powder synthesisZrCl4 (3.20 g, 10 mmol) and 2,5-thiophenedicarboxylic acid (H2TDC) (1.10 g, 6.7 mmol) were dissolved in a mixture of DMF (125 mL) and NMP (125 mL) by sonication for 10 min. The formic acid (70 mL) modulator was added to the mixture and sonicated for 10 min. The resulting mixture was distributed evenly across 10 8-dram Pyrex tubes, which were subsequently heated at 120 °C for 48 h. The DUT-67 powders were collected by centrifugation, washed with DMF three times and then acetone three times, and dried in air.1", "data": {"compound name": "DUT-67 powder", "metal source": "ZrCl4", "metal amount": "3.20 g, 10 mmol", "linker": "2,5-thiophenedicarboxylic acid (H2TDC)", "linker amount": "1.10 g, 6.7 mmol", "modulator": "formic acid", "modulator amount or volume": "70 mL", "solvent": "DMF | NMP", "solvent volume": "125 mL | 125 mL", "reaction temperature": "120 °C", "reaction time": "48 h"}}
{"paragraph": "MOF-808 powder synthesisZrOCl2·8H2O (966 mg, 3.0 mmol), trimesic acid (210 mg, 1.0 mmol), formic acid as the modulator (40 mL), H2O (40 mL), and concentrated HCl (0.1mL) were added in a 250 mL Pyrex Schott bottle and sealed. The precursor mixture was heated in an oil bath with stirring (200 rpm) at 100 °C for 24 h. The MOF-808 powders were collected by centrifugation, washed with acetone three times, and dried in air.2", "data": {"compound name": "MOF-808 powder", "metal source": "ZrOCl2·8H2O", "metal amount": "966 mg, 3.0 mmol", "linker": "trimesic acid", "linker amount": "210 mg, 1.0 mmol", "modulator": "formic acid", "modulator amount or volume": "40 mL", "solvent": "H2O | HCl", "solvent volume": "40 mL | 0.1 mL", "reaction temperature": "100 °C", "reaction time": "24 h"}}
{"paragraph": "DUT-67-PSO single crystal synthesis. ZrCl4 (320 mg, 1 mmol) and 2,5-thiophenedicarboxylic acid (H2TDC) (110 mg, 0.67 mmol) were dissolved in a mixture of DMF (12.5 mL) and NMP (12.5 mL) by sonication for 10 min. The modulator acetic acid (10 mL) was added to the solution and sonicated for 10 min. The resulting mixture was heated at 120 °C for 48 h to get DUT-67 single crystals.1 After washing with water three times, the single crystals were treated with 5% sodium persulfate water solution for 24 h and then used for single-crystal X-ray diffraction studies.1", "data": {"compound name": "DUT-67-PSO single crystal", "metal source": "ZrCl4", "metal amount": "320 mg, 1 mmol", "linker": "2,5-thiophenedicarboxylic acid (H2TDC)", "linker amount": "110 mg, 0.67 mmol", "modulator": "acetic acid", "modulator amount or volume": "10 mL", "solvent": "DMF | NMP", "solvent volume": "12.5 mL | 12.5 mL", "reaction temperature": "120 °C", "reaction time": "48 h"}}
{"paragraph": "MOF-808(Hf)-PSO single crystal synthesis. HfOCl2·8H2O (6.3 mg, 0.015 mmol), H3BTC (3.1 mg, 0.015 mmol), DMF (1 mL), and the modulator formic acid (1.25 mL) were added to a 20-mL scintillation vial. The mixture was then heated at 120 °C for three days to yield single crystals.3 After washing with water three times, the single crystals were treated in 5% sodium persulfate water solution for 24 h and then used for single-crystal X-ray diffraction studies", "data": {"compound name": "MOF-808(Hf)-PSO single crystal", "metal source": "HfOCl2·8H2O", "metal amount": "6.3 mg, 0.015 mmol", "linker": "H3BTC", "linker amount": "3.1 mg, 0.015 mmol", "modulator": "formic acid", "modulator amount or volume": "1.25 mL", "solvent": "DMF", "solvent volume": "1 mL", "reaction temperature": "120 °C", "reaction time": "three days"}}
{"paragraph": "NU-600 Crystals. Zirconium chloride (0.04 mmol, 9.32 mg), H4TCPB-Br2 (0.01 mmol,7.42 mg), N,N-diethylformamide (DEF, 2 mL), and acetic acid (0.7 mL) were added to a 1.5-dram vial and ultrasonically dissolved. The clear mixture was sealed and heated at 120 °C for 1 day. After cooling down to room temperature, cubic crystals were formed. The generated crystals were collected by centrifugation and washed with N,N dimethylformamide (DMF, 5 mL x3) and acetone (5 mL x3). These crystals were thensoaked in acetone overnight and washed with acetone another three times. Thesecrystals were isolated and thermally activated at 120 °C overnight under dynamic vacuum on a Micromeritics Smart VacPrep instrument. The yield was around 60% based on the H4TCPB-Br2 linker.", "data": {"compound name": "NU-600 Crystals", "metal source": "Zirconium chloride", "metal amount": "0.04 mmol, 9.32 mg", "linker": "H4TCPB-Br2", "linker amount": "0.01 mmol, 7.42 mg", "modulator": "acetic acid", "modulator amount or volume": "0.7 mL", "solvent": "N,N-diethylformamide (DEF)", "solvent volume": "2 mL", "reaction temperature": "120 °C", "reaction time": "1 day"}}
{"paragraph": "U-603 Crystals. Zirconium chloride (0.04 mmol, 9.32 mg), H4TCPB-Br2 (0.01 mmol,7.42 mg), 1,4-dicarboxybenzene (H2BDC, 0.01 mmol, 1.67 mg), DEF (2 mL), and acetic acid (0.7 mL) were added to a 1.5-dram vial and ultrasonically dissolved. The clear mixture was sealed and heated at 120 °C for 3 days. After cooling down to room temperature, cubic crystals were formed. The generated crystals were collected by centrifugation and washed with DMF (5 mL x3) and acetone (5 mL x3). Then these crystals were soaked in acetone overnight and washed with acetone another three times. These crystals were subsequently isolated and thermally activated at 120 °C overnight under dynamic vacuum on a Micromeritics Smart VacPrep instrument. The yield was around 55% based on the H4TCPB-Br2 linker.", "data": {"compound name": "NU-603 Crystals", "metal source": "Zirconium chloride", "metal amount": "0.04 mmol, 9.32 mg", "linker": "H4TCPB-Br2 | 1,4-dicarboxybenzene (H2BDC)", "linker amount": "0.01 mmol, 7.42 mg | 0.01 mmol, 1.67 mg", "modulator": "acetic acid", "modulator amount or volume": "0.7 mL", "solvent": "DEF", "solvent volume": "2 mL", "reaction temperature": "120 °C", "reaction time": "3 days"}}
{"paragraph": "NU-604 Crystals. Zirconium chloride (0.04 mmol, 9.32 mg), H4TCPB-Br2 (0.01 mmol,7.42 mg), biphenyl-4,4'-dicarboxylic acid (H2BPDC, 0.01 mmol, 2.16 mg), DEF (2 mL), and acetic acid (0.7 mL) were added to a 1.5-dram vial and ultrasonically dissolved. The clear mixture was sealed and heated at 120 °C for 3 days. After cooling down to room temperature, cubic crystals were formed. The generated crystals werecollected by centrifugation and washed with DMF (5 mL x 3) and acetone (5 mL x 3). Then these crystals were soaked in acetone overnight and washed with acetone another three times. These crystals were subsequently isolated and thermally activated at 120 °C overnight under dynamic vacuum on a Micromeritics Smart VacPrep instrument. The yield was around 52% based on the H4TCPB-Br2 linker.", "data": {"compound name": "NU-604 Crystals", "metal source": "Zirconium chloride", "metal amount": "0.04 mmol, 9.32 mg", "linker": "H4TCPB-Br2 | biphenyl-4,4'-dicarboxylic acid (H2BPDC)", "linker amount": "0.01 mmol, 7.42 mg | 0.01 mmol, 2.16 mg", "modulator": "acetic acid", "modulator amount or volume": "0.7 mL", "solvent": "DEF", "solvent volume": "2 mL", "reaction temperature": "120 °C", "reaction time": "3 days"}}
{"paragraph": "NU-605 Crystals. Zirconium chloride (0.04 mmol, 9.32 mg), H4TCPB-Br2 (0.01 mmol,7.42 mg), H2BDC (0.01 mmol, 1.67 mg), H2BPDC (0.01 mmol, 2.16 mg), DEF (2 mL), and acetic acid (0.7 mL) were added to a 1.5-dram vial and ultrasonically dissolved. The clear mixture was sealed and heated at 120 °C for 5 days. After cooling down to room temperature, cubic crystals were formed. The generated crystals were collected by centrifugation and washed with DMF (5 mL x 3) and acetone (5 mL x 3). Then these crystals were soaked in acetone overnight and washed with acetone another three times. These crystals were subsequently isolated and thermally activated at 120 °C overnight under dynamic vacuum on a Micromeritics Smart VacPrep instrument. The yield was around 50% based on the H4TCPB-Br2 linker.", "data": {"compound name": "NU-605 Crystals", "metal source": "Zirconium chloride", "metal amount": "0.04 mmol, 9.32 mg", "linker": "H4TCPB-Br | H2BDC | H2BPDC", "linker amount": "0.01 mmol, 7.42 mg | 0.01 mmol, 1.67 mg | 0.01 mmol, 2.16 mg", "modulator": "acetic acid", "modulator amount or volume": "0.7 mL", "solvent": "DEF", "solvent volume": "2 mL", "reaction temperature": "120 °C", "reaction time": "5 days"}}
{"paragraph": "NU-604-(OH)2 Crystals. Zirconium chloride (0.04 mmol, 9.32 mg), H4TCPB-Br2(0.01 mmol, 7.42 mg), 3,3'-dihydroxy-biphenyl-4,4'-dicarboxylic acid [H2BPDC-(OH)2, 0.01 mmol, 2.74 mg], DEF (2 mL), and acetic acid (0.7 mL) were added to a 1.5-dram vial and ultrasonically dissolved. The clear mixture was sealed and heated at 120 °C for 3 days. After cooling down to room temperature, cubic crystals were formed. The generated crystals were collected by centrifugation and washed with DMF (5 mL x 3) and acetone (5 mL x 3). Then these crystals were soaked in acetone overnight and washed with acetone another three times. These crystals were subsequently isolated and thermally activated at 120 °C overnight under dynamic vacuum on a Micromeritics Smart VacPrep instrument.", "data": {"compound name": "NU-604-(OH)2 Crystals", "metal source": "Zirconium chloride", "metal amount": "0.04 mmol, 9.32 mg", "linker": "H4TCPB-Br2 | 3,3'-dihydroxy-biphenyl-4,4'-dicarboxylic acid (H2BPDC-(OH)2)", "linker amount": "0.01 mmol, 7.42 mg | 0.01 mmol, 2.74 mg", "modulator": "acetic acid", "modulator amount or volume": "0.7 mL", "solvent": "DEF", "solvent volume": "2 mL", "reaction temperature": "120 °C", "reaction time": "3 days"}}
{"paragraph": "NU-605-(OH)4 Crystals. Zirconium chloride (0.04 mmol, 9.32 mg), H4TCPB-Br2(0.01 mmol, 7.42 mg), 2,5-dihydroxy-1,4-dicarboxybenzene [H2BDC-(OH)2, 0.01 mmol, 1.98 mg], H2BPDC-(OH)2 (0.01 mmol, 2.74 mg), DEF (2 mL), and acetic acid (0.7 mL) were added to a 1.5-dram vial and ultrasonically dissolved. The clear mixture was sealed and heated at 120 °C for 5 days. After cooling down to room temperature, cubic crystals were formed. The generated crystals were collected by centrifugation and washed with DMF (5 mL × 3) and acetone (5 mL × 3). Then these crystals were soaked in acetone overnight and washed with acetone another three times. These crystals were subsequently isolated and thermally activated at 120 °C overnight under dynamic vacuum on a Micromeritics Smart VacPrep instrument.", "data": {"compound name": "NU-605-(OH)2 Crystals", "metal source": "Zirconium chloride", "metal amount": "0.04 mmol, 9.32 mg", "linker": "H4TCPB-Br2 | 2,5-dihydroxy-1,4-dicarboxybenzene (H2BDC-(OH)2) | H2BPDC-(OH)2", "linker amount": "0.01 mmol, 7.42 mg | 0.01 mmol, 1.98 mg | 0.01 mmol, 2.74 mg", "modulator": "acetic acid", "modulator amount or volume": "0.7 mL", "solvent": "DEF", "solvent volume": "2 mL", "reaction temperature": "120 °C", "reaction time": "5 days"}}
{"paragraph": "NU-1900: 20 mg (0.086 mmol) of ZrCl4 and 10 mg H2L (0.032 mmol) were added into 0.5 mL N,N-dimethylformamide (DMF) in a 2-dram vial. The solution was sonicated for about 1 minute until the solution became homogeneous. Then, 0.15 mL formic acidwas added to the solution. The vial was placed into a 120 °C oven for 1 day. Colorless block crystals suitable for single-crystal X-ray diffraction were collected and washed with DMF several times. Yield: 85% based on H2L.", "data": {"compound name": "NU-1900", "metal source": "ZrCl4", "metal amount": "20 mg, 0.086 mmol", "linker": "H2L", "linker amount": "10 mg, 0.032 mmol", "modulator": "formic acid", "modulator amount or volume": "0.15 mL", "solvent": "N,N-dimethylformamide (DMF)", "solvent volume": "0.5 mL", "reaction temperature": "120 °C", "reaction time": "1 day"}}
{"paragraph": "Nanosized NU-1900: 100 mg (0.43 mmol) of ZrCl4 and 20 mg (0.064 mmol) H2L were added into 4 mL N,N-dimethylformamide (DMF) in a 4-dram vial. The solution was sonicated for about 1 minute until the solution became homogeneous. Then, 0.5 mL formic acid was added to the solution. The vial was placed into a 120 °C oven for 1 day. The white powder with size of ~ 500 nm was collected and washed with DMF several times. Yield: 60% based on H2L.", "data": {"compound name": "Nanosized NU-1900", "metal source": "ZrCl4", "metal amount": "100 mg, 0.43 mmol", "linker": "H2L", "linker amount": "20 mg, 0.064 mmol", "modulator": "formic acid", "modulator amount or volume": "0.5 mL", "solvent": "N,N-dimethylformamide (DMF)", "solvent volume": "4 mL", "reaction temperature": "120 °C", "reaction time": "1 day"}}
{"paragraph": "NU-407: 20 mg (0.086 mmol) of ZrCl4 and 10 mg H2L (0.032 mmol) were added into 0.5 mL N,N-diethylformamide (DEF) in a 2-dram vial. The solution was sonicated for about 1 minute until the solution became homogeneous. Then, 0.15 mL formic acid was added to the solution. The vial was placed into a 120 °C oven for 1 day. Colorless blockcrystals suitable for single-crystal X-ray diffraction were collected and washed with DMF several times. Yield: 82% based on H2L", "data": {"compound name": "NU-407", "metal source": "ZrCl4", "metal amount": "20 mg, 0.086 mmol", "linker": "H2L", "linker amount": "10 mg, 0.032 mmol", "modulator": "formic acid", "modulator amount or volume": "0.15 mL", "solvent": "N,N-diethylformamide (DEF)", "solvent volume": "0.5 mL", "reaction temperature": "120 °C", "reaction time": "1 day"}}
{"paragraph": "NU-700: 10 mg ZrCl4 and 10 mg L1 were added into 1 mL N,N-dimethylformamide (DMF) in a 1.5-dram vial. The solution was sonicated for 5 minutes. Then, 400 μL of formic acid (HCOOH) was added to the solution and shaken for a few seconds. The vial was placed into a 120 °C oven for 2 days. Colorless hexagonal thin crystals were collected with 65% yield based on L1.", "data": {"compound name": "NU-700", "metal source": "ZrCl4", "metal amount": "10 mg", "linker": "L1", "linker amount": "10 mg", "modulator": "formic acid (HCOOH)", "modulator amount or volume": "400 μL", "solvent": "N,N-dimethylformamide (DMF)", "solvent volume": "1 mL", "reaction temperature": "120 °C", "reaction time": "2 days"}}
{"paragraph": "NU-405: 10 mg ZrCl4 and 10 mg L1 were added into 1 mL DMF in a 1.5-dram vial. The solution was sonicated for 5 minutes. Then, 500 μL of acetic acid (HAc) was added to the solution and shaken for a few seconds. The vial was placed into a 120 °C oven for 1 day. Colorless octahedral crystals were collected with 77% yield based on L1.", "data": {"compound name": "NU-405", "metal source": "ZrCl4", "metal amount": "10 mg", "linker": "L1", "linker amount": "10 mg", "modulator": "acetic acid (HAc)", "modulator amount or volume": "500 μL", "solvent": "DMF", "solvent volume": "1 mL", "reaction temperature": "120 °C", "reaction time": "1 day"}}
{"paragraph": "NU-1800: 5 mg ZrCl4 and 5 mg L2 were added into 1 mL DMF in a 1.5-dram vial. The solution was sonicated for 5 minutes. Then, 0.12 mL of HAc was added to the solution and shaken for a few seconds. The vial was placed into a 120 °C oven for 3 days. Colorless octahedral crystals were collected with 84% yield based on L2.", "data": {"compound name": "NU-1800", "metal source": "ZrCl4", "metal amount": "5 mg", "linker": "L2", "linker amount": "5 mg", "modulator": "HAc", "modulator amount or volume": "0.12 mL", "solvent": "DMF", "solvent volume": "1 mL", "reaction temperature": "120 °C", "reaction time": "3 days"}}
{"paragraph": "NU-913-HAc: 60 mg ZrCl4 and 30 mg L3 were added into 4 mL DMF in a 6-dram vial. The solution was sonicated for 5 minutes. Then, 2 mL of HAc was added to the solution and shaken for a few seconds. The vial was placed into a 120 °C oven for 2 days. White powders and small amounts of rod-shaped crystals were collected with 60% yield based on L3.", "data": {"compound name": "NU-913-HAc", "metal source": "ZrCl4", "metal amount": "60 mg", "linker": "L3", "linker amount": "30 mg", "modulator": "HAc", "modulator amount or volume": "2 mL", "solvent": "DMF", "solvent volume": "4 mL", "reaction temperature": "120 °C", "reaction time": "2 days"}}
{"paragraph": "NU-913-TFA: 60 mg ZrCl4 and 30 mg L3 were added into 10 mL DMF in a 6-dram vial. The solution was sonicated for 5 minutes. Then, 1 mL of trifluoroacetic acid (TFA) was added to the solution and shaken for a few seconds. The vial was placed into a 120 °C oven for 2 days. White powders were collected with 75% yield based on L3.", "data": {"compound name": "NU-913-TFA", "metal source": "ZrCl4", "metal amount": "60 mg", "linker": "L3", "linker amount": "30 mg", "modulator": "trifluoroacetic acid (TFA)", "modulator amount or volume": "1 mL", "solvent": "DMF", "solvent volume": "10 mL", "reaction temperature": "120 °C", "reaction time": "2 days"}}
{"paragraph": "NU-602: 10 mg ZrCl4 and 10 mg L3 were added into 1 mL N,N-diethylformamide (DEF) in a 1.5-dram vial. The solution was sonicated for 5 minutes. Then, 500 μL of HAc was added to the solution and shaken for a few seconds. The vial was placed into a 120 °C oven for 2 days. Colorless cubic crystals were collected with 89% yield based on L3", "data": {"compound name": "NU-602", "metal source": "ZrCl4", "metal amount": "10 mg", "linker": "L3", "linker amount": "10 mg", "modulator": "HAc", "modulator amount or volume": "500 μL", "solvent": "N,N-diethylformamide (DEF)", "solvent volume": "1 mL", "reaction temperature": "120 °C", "reaction time": "2 days"}}
{"paragraph": "Preparation of MFU-4l: MFU-4l was prepared according to previous procedure.S3, S4In a 100-dram scintillation vial H2BTDD (100 mg, 0.36 mmol), ZnCl2 (1.0 g, 7.3 mmol) and DMF (60 mL) were heated for 18 h at 140 °C and cooled down to room temperature. The precipitate was collected by centrifuged and washed with DMF (3 × 20 mL), MeOH (3 × 20 mL), and CH2Cl2 (3 × 20 mL). Then the solid was dried for 24 h at 180 °C under vacuum. Yield 130 mg (95% based on ligand) of brown microcrystalline powder.", "data": {"compound name": "MFU-4l", "metal source": "ZnCl2", "metal amount": "1.0 g, 7.3 mmol", "linker": "H2BTDD", "linker amount": "100 mg, 0.36 mmol", "modulator": "NaN", "modulator amount or volume": "NaN", "solvent": "DMF", "solvent volume": "60 mL", "reaction temperature": "140 °C", "reaction time": "18 h"}}
{"paragraph": "Preparation of Cu(II)-MFU-4l: copper(II) chloride (2.18g, 16.3mmol) was dissolved in N,N-dimethylacetamide (70 mL) and MFU-4l (0.4 g, 0.317 mmol) was added to the solution. The reaction mixture was heated for 20 h at 60 °C in a 100-dram scintillation vial. N,N-dimethylacetamide was exchanged with fresh N,N-dimethylacetamide and then added copper(II) chloride (1.5 g) and heated for 20 h at 60 °C. The green precipitate was centrifuged, washed with N,N-dimethylacetamide, methanol and dichloromethane and dried at 180 °C under vacuum, giving a red-brown powder. Yield 0.360 g (0.302 mmol, 95%). The number of Cu2+ ions in the formula unit, calculated from the Cu/Zn ratio determined by ICP-OES analyses, is 2.9.", "data": {"compound name": "Cu(II)-MFU-4l", "metal source": "copper(II) chloride | copper(II) chloride", "metal amount": "2.18g, 16.3mmol | 1.5 g", "linker": "MFU-4l", "linker amount": "0.4 g, 0.317 mmol", "modulator": "NaN", "modulator amount or volume": "NaN", "solvent": "N,N-dimethylacetamide | N,N-dimethylacetamide", "solvent volume": "70 mL | N/A", "reaction temperature": "60 °C | 60 °C", "reaction time": "20 h | 20 h"}}
{"paragraph": "Preparation of Ni-MFU-4l: Nickel(II) chloride (0.6 g, 2.6 mmol) was dissolved in N,N-dimethylacetamide (16 mL) and MFU-4l (100 mg, 0.08 mmol) was added to the solution. The reaction mixture was heated for 20 h at 60 °C in a 100-dram scintillation vial. N,N-dimethylacetamide was exchanged with fresh N,N-dimethylacetamide and then added Nickel(II) chloride (0.4 g) and heated for 20 h at 60 °C. The green precipitate was centrifuged, washed with N,N-dimethylacetamide, methanol and dichloromethane and dried at 180 °C under vacuum, giving a red-brown powder. Yield 90 mg (95%). The number of Ni2+ ions in the formula unit, calculated from the Cu/Zn ratio determined by ICP-OES analyses, is 4.0.", "data": {"compound name": "Ni-MFU-4l", "metal source": "Nickel(II) chloride | Nickel(II) chloride", "metal amount": "0.6 g, 2.6 mmol | 0.4 g", "linker": "MFU-4l", "linker amount": "100 mg, 0.08 mmol", "modulator": "NaN", "modulator amount or volume": "NaN", "solvent": "N,N-dimethylacetamide | N,N-dimethylacetamide", "solvent volume": "16 mL | N/A", "reaction temperature": "60 °C | 60 °C", "reaction time": "20 h | 20 h"}}
{"paragraph": "Preparation of Co-MFU-4l: Anhydrous cobalt (II) chloride (0.5 g, 2.1 mmol) was dissolved in DMF (16 mL) and MFU-4l (100 mg, 0.08 mmol) was added to the solution. The reaction mixture was stirred for 20 h at 140 °C in a 20-dram vail. The dark-green or dark-blue precipitate was centrifuged, washed with DMF, methanol and dichloromethane and dried at 180 °C under vacuum. Yield 80 mg (80 %). The number of Co2+ ions in the formula unit, calculated from the Co/Zn ratio determined by ICP-OES analyses, is 4.0.", "data": {"compound name": "Co-MFU-4l", "metal source": "Anhydrous cobalt (II) chloride", "metal amount": "0.5 g, 2.1 mmol", "linker": "MFU-4l", "linker amount": "100 mg, 0.08 mmol", "modulator": "NaN", "modulator amount or volume": "NaN", "solvent": "DMF", "solvent volume": "16 mL", "reaction temperature": "140 °C", "reaction time": "20 h"}}
{"paragraph": "NU-500 Single Crystal. Zirconium chloride (0.04 mmol, 9.32 mg), H4TCPB-Br2 (0.01 mmol, 7.42 mg), N,N-diethylformamide (2 mL) and formic acid (0.9 mL) were added to a 1.5-dram vial and ultrasonically dissolved. The clear mixture was sealed and heated at 120 °C for 48 h. After cooling down to room temperature, block crystals were formed. Particularly, NU-500 crystals were only formed under stringent reaction conditions. Although smaller NU-500 crystals formed when heated at 120 °C for 24 h, increasing the time to 48 h resulted in crystals that were more suitable for single crystal X-ray diffraction analysis. However, longer heating times and varying the amount of formic acid both led to the crystallization of NU-1008 or mixed NU-600 and NU-1008 phases. Thus, no NU-500 powder could be formed, despite our efforts.After cooling down to room temperature, the generated crystals were collected by centrifugation and washed with N,N-dimethylformamide (5 mL ×3) and acetone (5 mL×3). The crystals were then soaked in acetone overnight and washed with acetone for another three times. The crystals were isolated and thermally activated at 100 °C overnight under dynamic vacuum on a Micromeritics Smart VacPrep instrument.", "data": {"compound name": "NU-500 Single Crystal", "metal source": "Zirconium chloride", "metal amount": "9.32 mg, 0.04 mmol", "linker": "H4TCPB-Br2", "linker amount": "7.42 mg, 0.01 mmol", "modulator": "formic acid", "modulator amount or volume": "0.9 mL", "solvent": "N,N-diethylformamide", "solvent volume": "2 mL", "reaction temperature": "120 °C", "reaction time": "48 h"}}
{"paragraph": "NU-600 Single Crystal. Zirconium chloride (0.04 mmol, 9.32 mg), H4TCPB-Br2 (0.01 mmol, 7.42 mg), N,N-diethylformamide (2 mL) and acetic acid (0.75 mL) were added to a 1.5-dram vial and ultrasonically dissolved. The clear mixture was sealed and heated at 120 °C for 24 h. After cooling down to room temperature, cubic crystals were formed.", "data": {"compound name": "NU-600 Single Crystal", "metal source": "Zirconium chloride", "metal amount": "9.32 mg, 0.04 mmol", "linker": "H4TCPB-Br2", "linker amount": "7.42 mg, 0.01 mmol", "modulator": "acetic acid", "modulator amount or volume": "0.75 mL", "solvent": "N,N-diethylformamide", "solvent volume": "2 mL", "reaction temperature": "120 °C", "reaction time": "24 h"}}
{"paragraph": "NU-600 Powder. Zirconium chloride (0.04 mmol, 9.32 mg), H4TCPB-Br2 (0.01 mmol,7.42 mg), N,N-diethylformamide (2 mL) and acetic acid (0.25 mL) were added to a 1.5-dram vial and ultrasonically dissolved. The clear mixture was sealed and heated at 120 °C for 24 h. After cooling down to room temperature, the generated powder wascollected by centrifugation and washed with N,N-dimethylformamide (5 mL ×3) andacetone (5 mL ×3). The powder was then soaked in acetone overnight and washed withacetone another three times. The powder was isolated and thermally activated at 100 °C overnight under dynamic vacuum on a Micromeritics Smart VacPrep instrument.", "data": {"compound name": "NU-600 Powder", "metal source": "Zirconium chloride", "metal amount": "9.32 mg, 0.04 mmol", "linker": "H4TCPB-Br2", "linker amount": "7.42 mg, 0.01 mmol", "modulator": "acetic acid", "modulator amount or volume": "0.25 mL", "solvent": "N,N-diethylformamide", "solvent volume": "2 mL", "reaction temperature": "120 °C", "reaction time": "24 h"}}
{"paragraph": "NU-906 Single Crystal. Zirconium chloride (0.04 mmol, 9.32 mg), H4TCPB-Br2 (0.01 mmol, 7.42 mg), N,N-dimethylformamide (2 mL) and acetic acid (0.75 mL) were added to a 1.5-dram vial and ultrasonically dissolved. The clear mixture was sealed and heated at 120 °C for 24 h. After cooling down to room temperature, oval crystals were formed.", "data": {"compound name": "NU-906 Single Crystal", "metal source": "Zirconium chloride", "metal amount": "9.32 mg, 0.04 mmol", "linker": "H4TCPB-Br2", "linker amount": "7.42 mg, 0.01 mmol", "modulator": "acetic acid", "modulator amount or volume": "0.75 mL", "solvent": "N,N-dimethylformamide", "solvent volume": "2 mL", "reaction temperature": "120 °C", "reaction time": "24 h"}}
