Repository: USTC-KnowledgeComputingLab/SciBrain-Chem

# KALE-LM-Chem

This is the official code repository for *KALE-LM-Chem*.

For certain complex testing tasks, we modified part of the code for better evaluation.

- Paper: https://arxiv.org/abs/2409.18695
- Models:
  - Llama3-KALE-LM-Chem-8B: [https://huggingface.co/USTC-KnowledgeComputingLab/Llama3-KALE-LM-Chem-8B](https://huggingface.co/USTC-KnowledgeComputingLab/Llama3-KALE-LM-Chem-8B)
  - Llama3-KALE-LM-Chem-1.5-8B: [https://huggingface.co/USTC-KnowledgeComputingLab/Llama3-KALE-LM-Chem-1.5-8B](https://huggingface.co/USTC-KnowledgeComputingLab/Llama3-KALE-LM-Chem-1.5-8B)

File: eval/IE/data_mof.jsonl (part 14 of 19)
{"paragraph": "Synthesis of Cu2(pzdc)2(pyz)·2H2O (hydrated complex 1). A mixture of Na2pzdc(0.21 g, 1.00 mmol) and pyz (1.0 g, 12.5 mmol) dissolved in H2O/EtOH(1:1, 100 ml) was slowly added to the H2O solution (100 ml) containingCu(ClO4)2·6H2O (0.37 g, 1.00 mmol) at room temperature. After stirring forone day, the resultant precipitate was filtered, washed with H2O and methanol,and dried under reduced pressure27. Elemental analysis for C16H12Cu2N6O10 isas follows. Calculated: C, 33.40; H, 2.10; N, 14.61. Found: C, 32.78; H, 1.57; N,14.34.", "data": {"compound name": "Cu2(pzdc)2(pyz)·2H2O", "metal source": "Cu(ClO4)2·6H2O", "metal amount": "0.37 g, 1.00 mmol", "linker": "Na2pzdc | pyz", "linker amount": "0.21 g, 1.00 mmol | 1.0 g, 12.5 mmol", "modulator": "NaN", "modulator amount or volume": "NaN", "solvent": "H2O/EtOH | H2O", "solvent volume": "1:1, 100 ml | 100 ml", "reaction temperature": "room temperature", "reaction time": "one day"}}
{"paragraph": "Solvothermal synthesis of bio-MOF-101Stock solutions of Zn(OAc)2·6H2O (0.05 M), adenine (0.05 M), and 2,6-naphthalenedicarboxylic acid (H2-NDC) (0.1 M) in DMF were prepared prior to the MOF synthesis. To a 20 ml glass vial was added 9 ml of the Zn(OAc)2·6H2O, 3 ml of the adenine stock solution, and 3 ml of the NDC stock solution along with 1.5 ml of nanopure water. The reaction mixture was heated in an 85 °C oven for 24 hours to yield colorless polyhedral crystals. Yield: 181 mg (95 % based on adenine). Anal. Calcd. for Zn8(ad)4(NDC)6(OH)2·2 (Me2NH2), 34 DMF, 13.4 H2O (ad = adeninate; NDC = 2,6-naphthalene dicarboxylate): C, 45.76; H, 6.49; N, 15.09. Found: C, 45.79; H, 6.53; N, 15.04.", "data": {"compound name": "bio-MOF-101", "metal source": "Zn(OAc)2·6H2O", "metal amount": "0.05 M, 9 ml", "linker": "2,6-naphthalene dicarboxylic acid (H2-NDC)", "linker amount": "0.1 M, 3 ml", "modulator": "adenine", "modulator amount or volume": "0.05 M, 3 ml", "solvent": "DMF | nanopure water", "solvent volume": "N/A | 1.5 ml", "reaction temperature": "85 °C", "reaction time": "24 hours"}}
{"paragraph": "Mn2(C34H16O8S4)(H2O)2·(DMF)0.7 (H2O)1.75 (Mn2(TTFTB)). Mn(NO3)2·xH2O (67 mg, 0.27 mmol) was dissolved in 1:1 water/ethanol (8 ml). H4TTFTB (50. mg, 0.073 mmol) was dissolved in 3:1 DMF/ethanol (8 ml). The manganese nitrate solution was slowly added to the H4TTFTB solution in a 20 mL scintillation vial. The reaction mixture was heated at 75 °C for 72 hours, affording dark red single crystals (56 mg, 84%). The crystals were collected by filtration and washed with DMF (20 ml) and ethanol (20 ml). Elemental analysis calcd. for C36.1H28.4Mn2N0.7O12.45S4: C, 47.68; H, 3.15; N, 1.08. Found: C, 47.55; H, 2.87; N, 0.94. The crystals were evacuated at 200 °C for 12 hours at 4 mtorr. Elemental analysis calcd. for C34H16Mn2O8S4: C, 51.65; H, 2.04. Found: C, 51.36; H, 2.37.", "data": {"compound name": "Mn2(C34H16O8S4)(H2O)2·(DMF)0.7 (H2O)1.75 (Mn2(TTFTB))", "metal source": "Mn(NO3)2·xH2O", "metal amount": "67 mg, 0.27 mmol", "linker": "H4TTFTB", "linker amount": "50. mg, 0.073 mmol", "modulator": "NaN", "modulator amount or volume": "NaN", "solvent": "1:1 water/ethanol | 3:1 DMF/ethanol", "solvent volume": "8 ml | 8 ml", "reaction temperature": "75 °C", "reaction time": "72 hours"}}
{"paragraph": "Co2(C34H16O8S4)(H2O)2·(DMF)1.75 (H2O)2 (Co2(TTFTB)).Co(NO3)2·6H2O (77 mg, 0.27 mmol) was dissolved in 1:1 water/ethanol (8 ml). H4TTFTB (50. mg, 0.073 mmol) was dissolved in 3:1 DMF/ethanol (8 ml). The cobalt nitrate solution was slowly added to the H4TTFTB solution in a 20 mL scintillation vial. The reaction mixture was heated at 75 °C for 72 hours, affording dark red single crystals (55 mg, 75%). The crystals were collected by filtration and washed with DMF (20 ml) and ethanol (20 ml). Elemental analysis calcd. for C39.25H36.25Co2N1.75O13.75S4: C, 47.21; H, 3.66; N, 2.45. Found: C, 47.16; H, 3.60; N, 2.35. The crystals were evacuated at 200 °C for 12 hours at 4 mtorr. Elemental analysis calcd. for C34H16Co2O8S4: C, 51.14; H, 2.02. Found: C, 50.89; H, 1.94; N, <0.02.", "data": {"compound name": "Co2(C34H16O8S4)(H2O)2·(DMF)1.75 (H2O)2 (Co2(TTFTB))", "metal source": "Co(NO3)2·6H2O", "metal amount": "77 mg, 0.27 mmol", "linker": "H4TTFTB", "linker amount": "50. mg, 0.073 mmol", "modulator": "NaN", "modulator amount or volume": "NaN", "solvent": "1:1 water/ethanol | 3:1 DMF/ethanol", "solvent volume": "8 ml | 8 ml", "reaction temperature": "75 °C", "reaction time": "72 hours"}}
{"paragraph": "Cd2(C34H16O8S4)(μ2-OH2)(H2O)·(DMF)1.5(H2O)2 (Cd2(TTFTB)). Cd(NO3)2·4H2O (172 mg, 0.558 mmol) was dissolved in 1:1 water/ethanol (12 ml). H4TTFTB (103 mg, 0.154 mmol) was dissolved in 3:1 DMF/ethanol (8.4 ml). The cadmium nitrate solution was slowly added to the H4TTFTB solution in a 20 mL scintillation vial. The reaction mixture was heated at 75 °C for 72 hours, affording dark red needle single crystals (122 mg, 73%). The crystals were collected by filtration and washed with DMF (30 ml) and ethanol (30 ml). Elemental analysis calcd. for C38.5H34.5Cd2N1.5O13.5S4: C, 42.53; H, 3.20; N, 1.93. Found: C, 42.25; H, 3.49; N, 2.19. The crystals were evacuated at 220 °C for 24 hours at 4 mtorr. Elemental analysis calcd. for C34H19Cd2O9.5S4: C, 43.79; H, 2.05. Found: C, 43.36; H, 1.61.", "data": {"compound name": "Cd2(C34H16O8S4)(μ2-OH2)(H2O)·(DMF)1.5(H2O)2 (Cd2(TTFTB))", "metal source": "Cd(NO3)2·4H2O", "metal amount": "172 mg, 0.558 mmol", "linker": "H4TTFTB", "linker amount": "103 mg, 0.154 mmol", "modulator": "NaN", "modulator amount or volume": "NaN", "solvent": "1:1 water/ethanol | 3:1 DMF/ethanol", "solvent volume": "12 ml | 8.4 ml", "reaction temperature": "75 °C", "reaction time": "72 hours"}}
{"paragraph": "Synthesis of Compounds. Synthesis of 1 (Tb-pek-MOF-1). Asolution of Tb(NO3)3·5H2O (29 mg, 0.068 mmol), H3L1 (3.4 mg,0.012 mmol), 2-fluorobenzoic acid (285 mg, 2.04 mmol) in N,N dimethylformamide (DMF) (3 mL), H2O (2 mL) and chlorobenzene(1 mL), was prepared in a 20 mL scintillation vial and subsequentlyheated to 105 °C for 72 h to give pure colorless hexagonal crystals.Crystals of 1 were harvested, washed with MeOH and air-dried. FT-IR(4000?650 cm?1): 3349 (br), 1611 (vs), 1574 (vs), 1438 (s), 1400(vs), 1297 (w), 1252 (w), 1100 (w), 1018 (w), 871 (w), 776 (s), 761(s), 713 (s). Elemental Analysis: C = 28.2% (theo: 29.9%), H = 3.0%(2.7%), N = 2.3% (1.9%).", "data": {"compound name": "1 (Tb-pek-MOF-1)", "metal source": "Tb(NO3)3·5H2O", "metal amount": "29 mg, 0.068 mmol", "linker": "H3L1", "linker amount": "3.4 mg, 0.012 mmol", "modulator": "2-fluorobenzoic acid", "modulator amount or volume": "285 mg, 2.04 mmol", "solvent": "N,N dimethylformamide (DMF) | H2O | chlorobenzene", "solvent volume": "3 mL | 2 mL | 1 mL", "reaction temperature": "105 °C", "reaction time": "72 h"}}
{"paragraph": "Synthesis of 2 (Y-pek-MOF-1). A solution of Y(NO3)3·6H2O (39mg, 0.102 mmol), H3L1 (5 mg, 0.018 mmol), 2-fluorobenzoic acid(428 mg, 3.06 mmol) in DMF (4.5 mL), H2O (3 mL) andchlorobenzene (1.5 mL), was prepared in a 20 mL scintillation vial andsubsequently heated to 105 °C for 72 h to give pure colorlesshexagonal crystals. Crystals of 2 were harvested, washed with MeOHand air-dried. FT-IR (4000?650 cm?1): 2818 (br), 1612 (s), 1487(w), 1465 (w), 1454 (w), 1407 (vs), 1305 (vs), 1225 (s), 1162 (w),1135 (w), 1088 (w), 1033 (w), 918 (w), 869 (w), 844 (w), 793 (w),751 (s), 714 (w), 687 (w). Elemental Analysis: C = 35.1% (theo:36.5%), H = 3.5% (3.3%), N = 2.2% (2.3%).", "data": {"compound name": "2 (Y-pek-MOF-1)", "metal source": "Y(NO3)3·6H2O", "metal amount": "39 mg, 0.102 mmol", "linker": "H3L1", "linker amount": "5 mg, 0.018 mmol", "modulator": "2-fluorobenzoic acid", "modulator amount or volume": "428 mg, 3.06 mmol", "solvent": "DMF | H2O | chlorobenzene", "solvent volume": "4.5 mL | 3 mL | 1.5 mL", "reaction temperature": "105 °C", "reaction time": "72 h"}}
{"paragraph": "Synthesis of 3 (Tb-pek-MOF-2). A solution of Tb(NO3)3·5H2O(44 mg, 0.102 mmol), H3L2 (5.6 mg, 0.018 mmol), 2-fluorobenzoicacid (336 mg, 2.4 mmol) in DMF (4.5 mL), H2O (3 mL) andchlorobenzene (1.5 mL), was prepared in a 20 mL scintillation vial andsubsequently heated to 105 °C for 72 h to give pure colorlesshexagonal crystals. Crystals of 3 were harvested, washed with MeOHand air-dried. FT-IR (4000?650 cm?1): 3331 (br), 1593 (s), 1557 (s),1449 (s), 1379 (vs), 1322 (s), 1265 (w), 1179 (w), 1129 (w), 1100(w), 1036 (w), 1019 (w), 996 (w), 961 (w), 918 (w), 859 (w), 811(w), 775 (s), 709 (s). Elemental Analysis: C = 29.5% (theo: 29.9%), H= 2.5% (2.8%), N = 1.9% (1.8%).", "data": {"compound name": "3 (Tb-pek-MOF-2)", "metal source": "Tb(NO3)3·5H2O", "metal amount": "44 mg, 0.102 mmol", "linker": "H3L2", "linker amount": "5.6 mg, 0.018 mmol", "modulator": "2-fluorobenzoic acid", "modulator amount or volume": "336 mg, 2.4 mmol", "solvent": "DMF | H2O | chlorobenzene", "solvent volume": "4.5 mL | 3 mL | 1.5 mL", "reaction temperature": "105 °C", "reaction time": "72 h"}}
{"paragraph": "Synthesis of 4 (Y-pek-MOF-2). A solution of Y(NO3)3·6H2O (26mg, 0.068 mmol), H3L2 (2 mg, 0.006 mmol), 2-fluorobenzoic acid(224 mg, 1.6 mmol) in DMF (2.15 mL), H2O (2 mL) andchlorobenzene (1 mL), was prepared in a 20 mL scintillation vial andsubsequently heated to 105 °C for 5 days to give pure colorlesshexagonal crystals. Crystals of 4 were harvested, washed with MeOHand air-dried. FT-IR (4000?650 cm?1): 3422 (br), 2931 (w), 1621(s), 1565 (s), 1496 (w), 1437 (w), 1407 (s), 1407 (s), 1386 (vs), 1320(w), 1255 (s), 1178 (w), 1129 (w), 1096 (s), 1060 (w), 1020 (w), 995(w), 962 (w), 890 (w), 865 (w), 812 (w), 780 (s), 709 (s). ElementalAnalysis: C = 32.2% (theo: 36.6%), H = 3.4% (3.4%), N = 2.3%(2.2%).", "data": {"compound name": "4 (Y-pek-MOF-2)", "metal source": "Y(NO3)3·6H2O", "metal amount": "26 mg, 0.068 mmol", "linker": "H3L2", "linker amount": "2 mg, 0.006 mmol", "modulator": "2-fluorobenzoic acid", "modulator amount or volume": "224 mg, 1.6 mmol", "solvent": "DMF | H2O | chlorobenzene", "solvent volume": "2.15 mL | 2 mL | 1 mL", "reaction temperature": "105 °C", "reaction time": "5 days"}}
{"paragraph": "Synthesis of 5 (Y-aea-MOF-1). A solution of Y(NO3)3·6H2O (21.5mg, 0.056 mmol), H3L3 (3.8 mg, 0.01 mmol), 2-fluorobenzoic acid(420 mg, 3 mmol) in DMF (4 mL), H2O (2 mL) and chlorobenzene(1 mL), was prepared in a 20 mL scintillation vial and subsequentlyheated to 105 °C for 2 days to give pure colorless hexagonal crystals.Crystals of 5 were harvested, washed with MeOH and air-dried. FT-IR(4000?650 cm?1): 1591 (s), 1545 (s), 1496 (w), 1398 (vs), 1277 (s),779 (s), 709 (w). Elemental Analysis: C = 36.4% (theo: 36.4%), H =2.4% (2.1%), N = 1.9% (3.2%)", "data": {"compound name": "5 (Y-aea-MOF-1)", "metal source": "Y(NO3)3·6H2O", "metal amount": "21.5 mg, 0.056 mmol", "linker": "H3L3", "linker amount": "3.8 mg, 0.01 mmol", "modulator": "2-fluorobenzoic acid", "modulator amount or volume": "420 mg, 3 mmol", "solvent": "DMF | H2O | chlorobenzene", "solvent volume": "4 mL | 2 mL | 1 mL", "reaction temperature": "105 °C", "reaction time": "2 days"}}
{"paragraph": "Synthesis of PCN-526. Solvothermal reaction of CdCl2·2H2O (30mg) and 5,10,15,20-tetrakis[4-(2H-tetrazol-5-yl)phenyl]porphyrin(H2TTPP, 8 mg) ligand in the mixture of N,N'-dimethylacetamine(DMA) (2.5 mL) and methanol (0.5 mL) at 413 K gave rise to dark purple cuboid crystals of PCN-526. Yield: 67%.", "data": {"compound name": "PCN-526", "metal source": "CdCl2·2H2O", "metal amount": "30 mg", "linker": "5,10,15,20-tetrakis[4-(2H-tetrazol-5-yl)phenyl]porphyrin (H2TTPP)", "linker amount": "8 mg", "modulator": "NaN", "modulator amount or volume": "NaN", "solvent": "N,N'-dimethylacetamine (DMA) | methanol", "solvent volume": "2.5 mL | 0.5 mL", "reaction temperature": "413 K", "reaction time": "NaN"}}
{"paragraph": "Synthesis of PCN-527. Solvothermal reaction of CdCl2·2H2O (30mg) and H2TTPP (8 mg) in the mixture of DMF (2.5 mL) andmethanol (0.9 mL) at 338 K gave rise to dark-purple cuboid crystals ofPCN-527. Yield: 78%.", "data": {"compound name": "PCN-527", "metal source": "CdCl2·2H2O", "metal amount": "30 mg", "linker": "H2TTPP", "linker amount": "8 mg", "modulator": "NaN", "modulator amount or volume": "NaN", "solvent": "DMF | methanol", "solvent volume": "2.5 mL | 0.9 mL", "reaction temperature": "338 K", "reaction time": "NaN"}}
{"paragraph": "Synthesis of PCN-528. Solvothermal reaction of MnCl2·2H2O(30 mg) and H2TTPP (8 mg) in the mixture of DMF (2.5 mL) andmethanol (0.9 mL) at 338 K gave rise to dark-purple cuboid crystals ofPCN-528. Yield: 52%.", "data": {"compound name": "PCN-528", "metal source": "MnCl2·2H2O", "metal amount": "30 mg", "linker": "H2TTPP", "linker amount": "8 mg", "modulator": "NaN", "modulator amount or volume": "NaN", "solvent": "DMF | methanol", "solvent volume": "2.5 mL | 0.9 mL", "reaction temperature": "338 K", "reaction time": "NaN"}}
{"paragraph": "Synthesis of JLU-Liu23: A mixture of 1,3-bis(2-benzimidazol)benzene (0.003 g, 0.01 mmol), CuI (0.008 g, 0.04 mmol), 1,4-diazabicyclo[2.2.2]-octane(0.01 g, 0.089 mmol), HNO3(2.7 M in DMF) and DMF (0.75 mL) was sealed in a 20 mL vial, then heated at 105 °C for 12 h, and then cooled to room temperature. The yellow block crystals were collected and air-dried (73% yield based on CuI).", "data": {"compound name": "JLU-Liu23", "metal source": "CuI", "metal amount": "0.008 g, 0.04 mmol", "linker": "1,3-bis(2-benzimidazol)benzene", "linker amount": "0.003 g, 0.01 mmol", "modulator": "1,4-diazabicyclo[2.2.2]-octane | HNO3", "modulator amount or volume": "0.01 g, 0.089 mmol | 2.7 M in DMF", "solvent": "DMF", "solvent volume": "0.75 mL", "reaction temperature": "105 °C", "reaction time": "12 h"}}
{"paragraph": "1.3 Experimental section Synthesis of JLU-Liu23: A mixture of 1,3-bis(2-benzimidazol)benzene (0.003 g, 0.01 mmol), CuI (0.008 g, 0.04 mmol), 1,4-diazabicyclo[2.2.2]-octane(0.01 g, 0.089 mmol), HNO3(2.7 M in DMF) and DMF (0.75 mL) was sealed in a 20 mL vial, then heated at 105 °C for 12 h, and then cooled to room temperature. The yellow block crystals were collected and air-dried (73% yield based on CuI). The synthesis of compounds JLU-Liu23P using (+)-cinchonine (or using (R)-Binol),JLU-Liu23M using (-)-cinchonidine ( or using (S)-Binol) was similar with that of JLU-Liu23, except that cinchonine (10mg, 0.034mmol) or Binol (10mg, 0.035mmol) was added as chiral inducing agents. The as-synthesized samples of JLU-Liu23M/JLU-Liu23P were washed several times using DMF solvent under sonication to completely remove the chiral additives may be on the surface of the crystals.", "data": {"compound name": "JLU-Liu23P", "metal source": "CuI", "metal amount": "0.008 g, 0.04 mmol", "linker": "1,3-bis(2-benzimidazol)benzene", "linker amount": "0.003 g, 0.01 mmol", "modulator": "(+)-cinchonine or (R)-Binol", "modulator amount or volume": "10mg, 0.034mmol or 10mg, 0.035mmol", "solvent": "DMF", "solvent volume": "0.75 mL", "reaction temperature": "105 °C", "reaction time": "12 h"}}
{"paragraph": "Synthesis of UTSA-74. A mixture of H4dobdc (0.099 g, 0.50mmol), Zn(NO3)2·6H2O (0.149 g, 0.50 mmol), N,N′-dimethylforma mide (DMF, 6.0 mL), and H2O (0.20 mL) was placed in a Teflon lined stainless steel vessel (12 mL) and heated at a rate of 1 °C min-1 to 158 °C, and kept at that temperature for 72 h, and then it wascooled to room temperature at a rate of 0.1 °C min?1. Subsequently,yellow rod-shaped crystals were obtained in an 89% yield based onZn(NO3)2·6H2O. Anal. Calcd for Zn2(H2O)(dobdc)·0.5(H2O)-(C8H5O7.5Zn2): C, 27.30; H, 1.43; N, 0.00. Found: C, 27.21; H,1.47; N: 0.06", "data": {"compound name": "UTSA-74", "metal source": "Zn(NO3)2·6H2O", "metal amount": "0.149 g, 0.50 mmol", "linker": "H4dobdc", "linker amount": "0.099 g, 0.50 mmol", "modulator": "NaN", "modulator amount or volume": "NaN", "solvent": "N,N′-dimethylforma mide (DMF) | H2O", "solvent volume": "6.0 mL | 0.20 mL", "reaction temperature": "158 °C", "reaction time": "72 h"}}
{"paragraph": "NPF-20012mg (0.0133 mmol) L4 ligand, 14 mg (0.06 mmol) of ZrCl4 and 250 mg (2.05 mmol) of benzoic acid were mixed in 2.2 mL of DMF in a 4mL glass vial and ultrasonically dissolved. The clear solution was heated in an oven at 120 °C for 48h. After cooling down to room temperature, colorless truncated octahedral shape single crystals were present on the vial buttom and wall (yield ~11mg 73%).", "data": {"compound name": "NPF-200", "metal source": "ZrCl4", "metal amount": "14mg, 0.06 mmol", "linker": "L4", "linker amount": "12mg, 0.0133 mmol", "modulator": "benzoic acid", "modulator amount or volume": "250mg, 2.05 mmol", "solvent": "DMF", "solvent volume": "2.2mL", "reaction temperature": "120 °C", "reaction time": "48 h"}}
{"paragraph": "NPF-20120mg (0.0133 mmol) L5 ligand, 14 mg (0.06 mmol) of ZrCl4 and 180 mg (1.48 mmol) of benzoic acid were mixed in 2.2 mL of DMF in a 4mL glass vial and ultrasonically dissolved. The clear solution was heated in an oven at 120 °C for 48h. After cooling down to room temperature, colorless truncated octahedral shape single crystals were present on the vial buttom and wall (yield ~18mg 84%)", "data": {"compound name": "NPF-201", "metal source": "ZrCl4", "metal amount": "14mg, 0.06 mmol", "linker": "L5", "linker amount": "20mg, 0.0133 mmol", "modulator": "benzoic acid", "modulator amount or volume": "180mg, 1.48 mmol", "solvent": "DMF", "solvent volume": "2.2mL", "reaction temperature": "120 °C", "reaction time": "48 h"}}
{"paragraph": "2.2 Zr-MTBC Synthesis.To a 50 mL flask was added ZrCl4 (91.0 mg, 0.390 mmol), H4MTBC (80 mg, 0.1 mmol), benzoic acid (2.77 g, 22.7 mmol), and DEF (16 mL, 6.25 mM to H4MTBC). The mixture was sonificated for 5 min until all solids were dissolved. The 16 mL solution obtained was heated at 120 °C on a hotplate and stirred at 250 rpm for 24 h. The amount of Zr-MTBC (90 mg, 87% yield) was deter mined after drying MOF on a filter paper. The powder X-ray diffraction (PXRD) pattern of the obtained MOF was compared to that of a simulated pattern from a single crystal structure to show the good crystallinity of the Zr-MTBC. Hf-MTBC was also obtained using analogous method.", "data": {"compound name": "Zr-MTBC", "metal source": "ZrCl4", "metal amount": "91.0 mg, 0.390 mmol", "linker": "H4MTBC", "linker amount": "80 mg, 0.1 mmol", "modulator": "benzoic acid", "modulator amount or volume": "2.77 g, 22.7 mmol", "solvent": "DEF", "solvent volume": "16 mL", "reaction temperature": "120 °C", "reaction time": "24 h"}}
{"paragraph": "MethodsSynthesis and scale up. SBMOF-1 was originally synthesized using a previouslypublished literature procedure41. In a typical synthesis, a mixture of 0.6 mmol ofCaCl2 (0.074 g) and 0.6 mmol of 4, 4′-SDB (0.198 g) were added in 10 ml of ethanoland stirred for B2 h to achieve homogeneity (molar ratio of metal chloride:ligand:solvent ? 1:1:380). The resultant solution was heated at 180 °C for 3 days.Colourless, needle-shaped crystals were recovered as product and washed withethanol (yield: 45% based on CaCl2, 0.1 g). For scale up, 1.44 g of CaCl2 (13 mmol)and 3.98 g of 4,4′-SDB (13 mmol) were added to 120 ml of ethanol and stirred forB2 h to achieve homogeneity (molar ratio: 1:1:156). The well-mixed solution wasthen transferred to three 100 ml Teflon-lined stainless steel Parr autoclaves andheated for 3 days at 180 °C. The product was obtained as white powder and washedby ethanol (3 times, 50 ml), followed by drying under vacuum (yield: 2.2 g, 50%based on CaCl2). The as-synthesized material was then exchanged with methanol(3  , 50 ml) for a total period of 3 days. The product purity was confirmed bypowder XRD", "data": {"compound name": "SBMOF-1", "metal source": "CaCl2", "metal amount": "0.074 g, 0.6 mmol", "linker": "4, 4′-SDB", "linker amount": "0.198 g, 0.6 mmol", "modulator": "NaN", "modulator amount or volume": "NaN", "solvent": "ethanol", "solvent volume": "10 ml", "reaction temperature": "180 °C", "reaction time": "3 days"}}
{"paragraph": "synthesis of materials. A mixture of aqueous ammonia (25%, 4 ml) solution of [Cu(NH3)2]OH (0.025 mol l-1), H2btm (0.009 g, 0.05 mmol), methanol (3.0 ml) and benzene (1.0 ml) was sealed in a 15-ml Teflon-lined stainless reactor, which was heated in an oven at 160 °C for 72 h. The oven was cooled to room temperature at a rate of 5 °C h  1. The resulting colourless block crystals were filtered, washed by ethanol and dried in air to give C6H6@MAF-42-lp (yield ca 83%). Guest-free MAF-42 was obtained by heating C6H6@MAF-42-lp at 260 C under high vacuum for 24 h. The oxidized samples were obtained by heating MAF-42 at 418 K in the O2 flow for different times.", "data": {"compound name": "C6H6@MAF-42-lp", "metal source": "[Cu(NH3)2]OH", "metal amount": "0.025 mol l-1", "linker": "H2btm", "linker amount": "0.009 g, 0.05 mmol", "modulator": "aqueous ammonia", "modulator amount or volume": "25%, 4 ml", "solvent": "methanol | benzene", "solvent volume": "3.0 ml | 1.0 ml", "reaction temperature": "160 °C", "reaction time": "72 h"}}
{"paragraph": "Synthesis of Zn(5-mtz)2 guest (TTF-4): the mixture of Zn(BF4)2·xH2O (0.150g,0.5mmol), 5-Hmtz (0.042g, 0.5mmol), 2-(1-hydroxyethyl) benzimidazole (0.084g,0.5mmol), N, N-Diethyl formamide (DEF) (3 ml) and ethanol (3 ml) was sealed in a20 ml vial and heated to 120 °C for 3 days. After cooling to room-temperature, thecolourless crystals were obtained in pure phase (Yield: 70%). Anal. Calcd foractivated sample C4H6N8Zn (231.57): C, 20.75; H, 2.61; N, 48.40. Found: C, 21.32;H, 3.42; N, 47.14. IR (KBr cm-1): 2932 (m), 2206 (vs), 1670 (s), 1500 (s), 1388 (vs),1284 (m),1092 (s), 936 (w), 758 (m), 698 (m) , 424 (m).Synthesis of 3NH2(C2H5)2[Zn2(5-mtz)3(SO42-)] (TTF-5): TTF-5 was obtained bythe similar method as described for TTF-4 except for using Zn(SO4)2·7H2O instead ofZn(BF4)2·xH2O (Yield :74 %). Anal. Calcd for C18H45N15O8S2Zn2 (794.59): C, 27.20;H, 5.71; N, 26.44. Found: C, 26.11; H, 5.73; N, 24.63. IR (KBr cm-1): 2926 (s), 2362(m), 1626 (s), 1552 (vs), 1382 (s),1070 (s), 1114 (s), 616(m), 424 (w).Synthesis of (NH2C2H4NH3)[Zn7(5-mtz)12(DMI)2](BF4)3 (TTF-6): TTF-6 wasobtained by the similar method as described for TTF-4 except for using 1,3-dimethyl 2-imidazolidinone (DMI) instead of DEF (Yield: 80%). Anal. Calcd forC66H125N66O8Zn7B3F12 (2689.23): C, 29.48; H, 4.69; N, 34.38. Found: C, 30.09; H,4.75; N, 34.54. IR (KBr cm-1): 2940 (s), 2190 (w), 1694 (s), 1508 (vs), 1396 (s),1300(s), 1076 (s), 766 (m), 698 (w), 586 (w), 408 (m). The charge-balancing BF42-ion wasalso determined by the EDS results.", "data": {"compound name": "Zn(5-mtz)2 guest (TTF-4)", "metal source": "Zn(BF4)2·xH2O", "metal amount": "0.150g, 0.5mmol", "linker": "5-Hmtz", "linker amount": "0.042 g, 0.5 mmol", "modulator": "2-(1-hydroxyethyl) benzimidazole", "modulator amount or volume": "0.084 g, 0.5 mmol", "solvent": "N, N-Diethyl formamide (DEF) | ethanol", "solvent volume": "3 ml | 3 ml", "reaction temperature": "120 °C", "reaction time": "3 days"}}
{"paragraph": "Synthesis of Mg(Tz-Bz) (CH3COO).solvent;IISERP-MOF4(1): A solvothermal reaction between Magnesium(II) acetate tetra hydrate (0.107 g; 0.5 mmol), 4-(1H-1,2,4-triazol-1-yl) benzoic acid (0.142g; 0.75 mmol) in a solution containing 4 ml of Dimethylformamide (DMF) and 3 ml of Acetonitrile(ACN) was carried out at 120 °C for 48 hours. Colourless needle shaped crystals were isolated by filtration and was washed with plenty of methanol. The air-dried sample yielded ~71% (based on Mg). The PXRD pattern indicated this to be a pure phase of 1. CHN analysis (calculated values within parentheses): C, 48.15% (48.51%); H, 4.89% (5.23%); N, 16.39% (16.16%).", "data": {"compound name": "Mg(Tz-Bz) (CH3COO).solvent;IISERP-MOF4", "metal source": "Magnesium(II) acetate tetra hydrate", "metal amount": "0.107 g, 0.5 mmol", "linker": "4-(1H-1,2,4-triazol-1-yl) benzoic acid", "linker amount": "0.142 g, 0.75 mmol", "modulator": "NaN", "modulator amount or volume": "NaN", "solvent": "Dimethylformamide (DMF) | Acetonitrile (ACN)", "solvent volume": "4 ml | 3 ml", "reaction temperature": "120 °C", "reaction time": "48 hours"}}
{"paragraph": "Synthesis of Mn(Tz-Bz) (CH3COO).solvent; IISERP-MOF5 (2): A solvothermal reaction between Manganese(II) acetate tetra hydrate (0.123 g; 0.5 mmol), 4-(1H-1,2,4-triazol-1-yl) benzoic acid (0.142 g; 0.75 mmol) in a solution containing 4 ml of Dimethylformamide (DMF) and 3 ml of Acetonitrile (ACN) was carried out at 120 °C for 48 hours. Colourless needle shaped crystals were isolated by filtration and was washed with plenty of methanol. The air-dried sample yielded ~76% (based on Mn). The PXRD pattern indicated this to be a pure phase of 1. CHN analysis (calculated values within parentheses): C, 44.95% (44.57%); H, 4.42% (4.81%); N, 14.32% (14.85%).", "data": {"compound name": "Mn(Tz-Bz) (CH3COO).solvent; IISERP-MOF5", "metal source": "Manganese(II) acetate tetra hydrate", "metal amount": "0.123 g, 0.5 mmol", "linker": "4-(1H-1,2,4-triazol-1-yl) benzoic acid", "linker amount": "0.142 g, 0.75 mmol", "modulator": "NaN", "modulator amount or volume": "NaN", "solvent": "Dimethylformamide (DMF) | Acetonitrile (ACN)", "solvent volume": "4 ml | 3 ml", "reaction temperature": "120 °C", "reaction time": "48 hours"}}
{"paragraph": "Synthesis of Co(Tz-Bz) (CH3COO).solvent; IISERP-MOF6 (3): A solvothermal reaction between Cobalt(II) acetate tetra hydrate (0.125 g; 0.5 mmol), 4-(1H-1,2,4-triazol-1-yl) benzoic acid (0.142 g; 0.75 mmol) in a solution containing 4 ml of Dimethylformamide (DMF) and 3 ml of Acetonitrile (ACN) was carried out at 130 °C for 72 hours. Colourless needle shaped crystals were isolated by filtration and was washed with plenty of methanol. The air-dried sample yielded ~71% (based on Co). The PXRD pattern indicated this to be a pure phase of 1. CHN analysis (calculated values within parentheses): C, 43.85% (44.10%); H, 4.62% (4.76%); N, 14.12% (14.70%).", "data": {"compound name": "Co(Tz-Bz) (CH3COO).solvent; IISERP-MOF6", "metal source": "Cobalt(II) acetate tetra hydrate", "metal amount": "0.125 g, 0.5 mmol", "linker": "4-(1H-1,2,4-triazol-1-yl) benzoic acid", "linker amount": "0.142 g, 0.75 mmol", "modulator": "NaN", "modulator amount or volume": "NaN", "solvent": "Dimethylformamide (DMF) | Acetonitrile (ACN)", "solvent volume": "4 ml | 3 ml", "reaction temperature": "130 °C", "reaction time": "72 hours"}}
{"paragraph": "Synthesis of Mg(Im-Bz) (CH3COO).solvent; IISERP-MOF7 (4): A solvothermal reaction between Magnesium(II) acetate tetra hydrate (0.107 g; 0.5 mmol), 4-(1H-Imidazol-1-yl) benzoic acid (0.141 g; 0.75 mmol) in a solution containing 4 ml of Dimethylformamide (DMF) and 3 ml of Acetonitrile (ACN) was carried out at 120 °C for 72 hours. Colourless needle shaped crystals were isolated by filtration and was washed with plenty of methanol. The air-dried sample yielded ~73% (based on Mg). The PXRD pattern indicated this to be a pure phase of 1. CHN analysis (calculated values within parentheses): C, 51.85% (52.28%); H, 5.12% (5.26%); N, 12.68% (12.19%).", "data": {"compound name": "Mg(Im-Bz) (CH3COO).solvent; IISERP-MOF7", "metal source": "Manganese(II) acetate tetra hydrate", "metal amount": "0.107 g, 0.5 mmol", "linker": "4-(1H-Imidazol-1-yl) benzoic acid", "linker amount": "0.141 g, 0.75 mmol", "modulator": "NaN", "modulator amount or volume": "NaN", "solvent": "Dimethylformamide (DMF) | Acetonitrile (ACN)", "solvent volume": "4 ml | 3 ml", "reaction temperature": "120 °C", "reaction time": "72 hours"}}
{"paragraph": "Synthesis of Mn(Im-Bz) (CH3COO).solvent; IISERP-MOF8 (5): A solvothermal reaction between Manganese(II) acetate tetra hydrate (0.123 g; 0.5 mmol), 4-(1H-Imidazol-1-yl) benzoic acid (0.141 g; 0.75 mmol) in a solution containing 4 ml of Dimethylformamide (DMF) and 3 ml of Acetonitrile (ACN) was carried out at 120 °C for 48 hours. Colourless needle shaped crystals were isolated by filtration and was washed with plenty of methanol. The air-dried sample yielded ~70% (based on Mn). The PXRD pattern indicated this to be a pure phase of 1. CHN analysis (calculated values within parentheses): C, 48.45% (48.01%); H, 5.22% (4.83%); N, 11.62% (11.20%).", "data": {"compound name": "Mn(Im-Bz) (CH3COO).solvent; IISERP-MOF8", "metal source": "Manganese(II) acetate tetra hydrate", "metal amount": "0.123 g, 0.5 mmol", "linker": "4-(1H-Imidazol-1-yl) benzoic acid", "linker amount": "0.141 g, 0.75 mmol", "modulator": "NaN", "modulator amount or volume": "NaN", "solvent": "Dimethylformamide (DMF) | Acetonitrile (ACN)", "solvent volume": "4 ml | 3 ml", "reaction temperature": "120 °C", "reaction time": "48 hours"}}
{"paragraph": "Synthesis of Co(Im-Bz) (CH3COO).solvent; IISERP-MOF9 (6): A solvothermal reaction between Cobalt(II) acetate tetra hydrate (0.125 g; 0.5 mmol), 4-(1H-Imidazol-1-yl) benzoic acid (0.141 g; 0.75 mmol) in a solution containing 4 ml of Dimethylformamide (DMF) and 3 ml of Acetonitrile (ACN) was carried out at 120 °C for 48 hours. Colourless needle shaped crystals were isolated by filtration and was washed with plenty of methanol. The air-dried sample yielded ~77% (based on Co). The PXRD pattern indicated this to be a pure phase of 1. CHN analysis (calculated values within parentheses): C, 47.87% (47.50%); H, 4.12% (4.78%); N, 11.58% (11.08%)", "data": {"compound name": "Co(Im-Bz) (CH3COO).solvent; IISERP-MOF9", "metal source": "Cobalt(II) acetate tetra hydrate", "metal amount": "0.125 g, 0.5 mmol", "linker": "4-(1H-Imidazol-1-yl) benzoic acid", "linker amount": "0.141 g, 0.75 mmol", "modulator": "NaN", "modulator amount or volume": "NaN", "solvent": "Dimethylformamide (DMF) | Acetonitrile (ACN)", "solvent volume": "4 ml | 3 ml", "reaction temperature": "120 °C", "reaction time": "48 hours"}}
{"paragraph": "4.4. Synthesis of (1) and Its Solvent Exchange in SCSCManners. 4.4.1. Synthesis of 1. A mixture of Cu(NO3)2·3H2O (0.181g, 0.75 mmol), 4-cyanopyridine (0.104 g, 1 mmol), NaN3 (0.097 g, 1.5mmol), and DMF (10 mL) was placed in a 15 mL Teflon reactor andkept under autogenous pressure at 80 °C for 1 day. Then the mixturewas cooled to room temperature, and the resulting dark green blockcrystals were obtained in 65% yield.", "data": {"compound name": "1", "metal source": "Cu(NO3)2·3H2O", "metal amount": "0.181 g, 0.75 mmol", "linker": "4-cyanopyridine", "linker amount": "0.104 g, 1 mmol", "modulator": "NaN3", "modulator amount or volume": "0.097 g, 1.5 mmol", "solvent": "DMF", "solvent volume": "10 mL", "reaction temperature": "80 °C", "reaction time": "1 day"}}
{"paragraph": "Synthesis of {[Nd4(OBA)6(DMF)(H2O)]·2DMF·3H2O}n (1). Amixture of Nd(NO3)3·6H2O (0.1 mmol), 4,4'-oxybisbenzoic acid(H2OBA) (0.3 mmol), and DMF (2 mL) was placed in a 23 mLTeflon-lined stainless steel vessel. The mixture was sealed andheated at 160 °C for three days, and then cooled to roomtemperature at a rate of 5 °C h 1. Purple columnar-shapedcrystals suitable for X-ray analysis were obtained with 61%(based on the H2OBA). Found/calcd: C, 46.47/46.43%; H 3.56/3.23%; N 1.80/1.75%. IR (KBr, cm 1): 3071(w), 2930(w), 1659(s),1593(s), 1531(s), 1500(w), 1393(s), 1304(w), 1238(s), 1160(m),1097(w), 1012(w), 880(m), 802(s), 784(m), 767(w), 697(m), 657(w).Synthesis of {[Sm4(OBA)6(DMF)(H2O)]·2DMF·3H2O}n (2). Theprocess was the same as 1 except that Nd(NO3)3·6H2O wasreplaced by Sm(NO3)3·6H2O (0.1 mmol). Pale yellow columnar shaped crystals suitable for X-ray analysis were obtained with 64%(based on the H2OBA). Found/calcd: C, 45.58/45.96%; H 3.31/3.19%; N 1.84/1.73%. IR (KBr, cm 1): 3069(w), 2928(w), 1659(s),1594(s), 1530(s), 1501(w), 1397(s), 1305(w), 1241(s), 1161(m),1099(w), 1012(w), 880(m), 803(s), 784(m), 767(w), 697(m), 658(w).Synthesis of {[Eu4(OBA)6(DMF)(H2O)]·2DMF·3H2O}n (3). Theprocess was the same as 1 except that Nd(NO3)3·6H2O wasreplaced by Eu(NO3)3·6H2O (0.1 mmol). White columnar shaped crystals suitable for X-ray analysis were obtained with68% (based on the H2OBA). Found/calcd: C, 44.90/45.84%;H 3.17/3.19%; N 1.47/1.72%. IR (KBr, cm 1): 3074(w), 2928(w),1660(s), 1594(s), 1532(s), 1505(w), 1397(s), 1305(w), 1241(s), 1161(m),1099(w), 1012(w), 881(m), 803(s), 784(m), 767(w), 698(m), 657(w).Synthesis of {[Gd4(OBA)6(DMF)(H2O)]·2DMF·3H2O}n (4). Theprocess was the same as 1 except that Nd(NO3)3·6H2O wasreplaced by Gd(NO3)3·6H2O (0.1 mmol). White columnar shaped crystals suitable for X-ray analysis were obtained with67% (based on the H2OBA). Found/calcd: C, 44.82/45.45%;H 3.19/3.16%; N 1.57/1.71%. IR (KBr, cm 1): 3074(w), 2930(w),1660(s), 1594(s), 1532(s), 1505(w), 1394(s), 1304(w), 1240(s), 1161(m),1098(w), 1012(w), 881(m), 803(s), 784(m), 767(w), 698(m), 657(w).", "data": {"compound name": "{[Nd4(OBA)6(DMF)(H2O)]·2DMF·3H2O}n", "metal source": "Nd(NO3)3·6H2O", "metal amount": "0.1 mmol", "linker": "4,4'-oxybisbenzoic acid (H2OBA)", "linker amount": "0.3 mmol", "modulator": "NaN", "modulator amount or volume": "NaN", "solvent": "DMF", "solvent volume": "2 mL", "reaction temperature": "160 °C", "reaction time": "three days"}}
{"paragraph": "Synthesis of [Cu3((S)-PIA)2(1.4-dioxane)(H2O)2]·(1.4-doxane)2·H2O(L-1). A mixture of (S)-H3PIA (31 mg, 0.1 mmol) and Cu(NO3)2·2.5H2O (47 mg, 0.2 mmol) was dissolved in a solvent mixture of 1.4-dioxane and H2O (4 mL/1 mL) with two drops of pyridine in a screw capped vial. The reaction mixture was heated at 100 °C for 3 days andthen cooled to room temperature. Green-blue polygonal crystals (40mg, 70%, based on (S)-H3PIA) were obtained after filtration.Elemental analysis calcd (%) for L-1: C 43.05, H 4.48, N 2.51;found C 43.44, H 4.62, N 2.35. IR (solid KBr pellet, cm?1): 3412.4m,2360.7w, 1621.0s, 1442m, 1398s, 1363.6s, 1307.3w, 717.7m, 487.2w.Synthesis of [Cu3((R)-PIA)2(1.4-dioxane)(H2O)2]·(1.4-doxane)2· H2O (D-1). The same procedure as that for L-1 was used, exceptthat (R)-H3PIA was used instead of (S)-PIA). Green-blue polygonalcrystals (42 mg, 73%, based on (R)-H3PIA) were obtained afterfiltration. Elemental analysis calcd (%) for L-1: C 43.05, H 4.48, N2.51; found C 43.61, H 4.67, N 2.45.", "data": {"compound name": "[Cu3((S)-PIA)2(1.4-dioxane)(H2O)2]·(1.4-doxane)2·H2O (L-1)", "metal source": "Cu(NO3)2·2.5H2O", "metal amount": "47 mg, 0.2 mmol", "linker": "(S)-H3PIA", "linker amount": "31 mg, 0.1 mmol", "modulator": "pyridine", "modulator amount or volume": "two drops", "solvent": "1.4-dioxane | H2O", "solvent volume": "4 mL | 1 mL", "reaction temperature": "100 °C", "reaction time": "3 days"}}
{"paragraph": "Synthesis of [Cu4((S)-PIA)2.5(H2O)3](guest) (L-2). A mixture of (S)-H3PIA (31 mg, 0.1 mmol) and Cu(NO3)2·2.5H2O (47 mg, 0.2 mmol)was dissolved in a solvent mixture of N,N-diethylformamide and H2O(1 mL/3 mL) in a screw-capped vial. The reaction mixture was heatedat 100 °C for 3 days and then cooled to room temperature. Green-blueoctahedral crystals (32 mg, 80%, based on (S)-H3PIA) were obtainedafter filtration. Elemental analysis calcd (%) for L-2: C 41.19, H 2.45,N 3.43; found C 42.56, H 2.78, N 3.92. IR (solid KBr pellet, cm?1):3125.3m, 2968.9w, 2362.2w, 2337.3w, 1629.7s, 1586.6m, 1452.7m,1370.3s, 1301.5w, 713.9m, 480.1w.Synthesis of [Cu4((R)-PIA)2.5(H2O)3](guest) (D-2). The sameprocedure as that used for L-2 was employed, except that (R)-H3PIA was used instead of (S)-H3PIA. Green-blue octahedral crystals(30 mg, 78%, based on (R)-H3PIA) were obtained after filtration.Elemental analysis calcd (%) for D-2: C 41.19, H 2.45, N 3.43; foundC 42.66, H 2.88, N 3.62.", "data": {"compound name": "[Cu4((S)-PIA)2.5(H2O)3](guest) (L-2)", "metal source": "Cu(NO3)2·2.5H2O", "metal amount": "47 mg, 0.2 mmol", "linker": "(S)-H3PIA", "linker amount": "31 mg, 0.1 mmol", "modulator": "NaN", "modulator amount or volume": "NaN", "solvent": "N,N-diethylformamide | H2O", "solvent volume": "1 mL | 3 mL", "reaction temperature": "100 °C", "reaction time": "3 days"}}
{"paragraph": "2.1. Preparation of complexes[Cd(glu)(4-bpdb)3(H2O)2](NO3)2·(4-bpdb)0.5·(H2O)8 (1): anaqueous solution (5 ml) containing glutaric acid (glu) (13.2mg, 0.1 mmol) and cadmium nitrate tetrahydrate (0.1 mmol,30.8 mg) was placed at the bottom of a test tube, and a mix ture of water/ethanol (50%, 3 ml) was added dropwise. Thenan ethanolic solution (5 ml) of 4-bpdb (0.1 mmol, 21 mg) wasdropped slowly on the interface. The tube was covered withParafilm and left to stand at room temperature. X-ray qualitycrystals as yellow prisms were grown at the interface after afew days. Yield ca. 72%. Anal. calcd for C52H67N16O24Cd3: C,38.14; H, 4.12; N, 13.68. Found: C, 38.27; H, 4.28; N, 13.51%.[Cd(pim)(4-bpdb)] (2): compound 2 was prepared similarto that of compound 1, but pimelic acid (pim) (16 mg, 0.1mmol) was used instead of glutaric acid. Suitable crystals asyellow prisms were grown at the interface after a few days.Yield ca. 80%. Anal. calcd for C19H20N4O4Cd: C, 47.46; H,4.19; N, 11.65. Found: C, 47.58; H, 4.26; N, 11.92%.[Cd(suc)(4-bpdb)] (3): compound 3 was prepared similar tothat of compound 1, but succinic acid (suc) (11.8 mg, 0.1mmol) was used instead of glutaric acid. Suitable crystals asyellow prisms were grown at the interface after a few days.Yield ca. 81%. Anal. calcd for C16H14N4O4Cd: C, 43.80; H,3.22; N, 12.77. Found: C, 43.88; H, 3.28; N, 12.85%.[Cd(glu)(4-bpdb)]·CH3CH2OH. (4): compound 4 was pre pared similar to that of compound 1, but 10.5 mg of 4-bpdb(0.05 mmol) was used. X-ray quality crystals as yellow prismswere grown at the interface after a few days. Yield ca. 76%.Anal. calcd for C19H22N4O5Cd: C, 45.75; H, 4.45; N, 11.23.Found: C, 45.88; H, 4.48; N, 11.17%.[Cd3(m-glu)(H2O)(4-bpdb)]·H2O (5): compound 5 was pre pared similar to that of compound 4, but 3-methylglutaricacid (3m-glu) (14.6 mg 0.1 mmol) was used instead ofglutaric acid. Yield ca. 68%. Anal. calcd for C18H22N4O6Cd: C,42.99; H, 4.41; N, 11.14. Found: C, 43.30; H, 4.13; N, 11.11%", "data": {"compound name": "[Cd(glu)(4-bpdb)3(H2O)2](NO3)2·(4-bpdb)0.5·(H2O)8", "metal source": "cadmium nitrate tetrahydrate", "metal amount": "30.8 mg, 0.1 mmol", "linker": "ethanolic solution (5 ml) of 4-bpdb", "linker amount": "21 mg, 0.1 mmol", "modulator": "glutaric acid (glu)", "modulator amount or volume": "13.2 mg, 0.1 mmol", "solvent": "water/ethanol", "solvent volume": "50%, 3 ml", "reaction temperature": "room temperature", "reaction time": "A few days"}}
{"paragraph": "Synthesis of CPM-33a [Ni3(OH)(bdc)3(tpt)]: In a 23 ml Teflon cup, 208 mg of Ni(NO3)2·6H2O, 121 mg terephthalic acid (H2bdc) and 40.0 mg 1,3,5-tri(4-pyridyl)triazine (tpt) was dissolved in 2.5 g of DMA and 0.5 g DI H2O solution. After the mixture was stirred for 2 hours, the Teflon cup was sealed into a stainless steel autoclave and placed in the 140 oC oven for 1 week. Pale greenish yellow block crystals were obtained after cooling to room temperature. The yield was about 88% based on the metal. The phase purity was identified by the powder X-ray diffraction (Figure S1).", "data": {"compound name": "CPM-33a [Ni3(OH)(bdc)3(tpt)]", "metal source": "Ni(NO3)2·6H2O", "metal amount": "208 mg", "linker": "terephthalic acid (H2bdc)", "linker amount": "121 mg", "modulator": "1,3,5-tri(4-pyridyl)triazine (tpt)", "modulator amount or volume": "40.0 mg", "solvent": "DMA | DI H2O", "solvent volume": "2.5 g | 0.5 g", "reaction temperature": "140 °C", "reaction time": "1 week"}}
{"paragraph": "Synthesis of CPM-33b [Ni3(OH)(dobdc)3(tpt)]: In a 20 ml glass vial, 120 mg of Ni(NO3)2·6H2O, 84 mg 2,5-dihydroxylterephthalic acid (H2dobdc) and 52 mg 1,3,5-tri(4-pyridyl)triazine (tpt) was dissolved in a mixed solvent containing 10 g of DMF, 2g of ethanol and 2g of distilled water. After the mixture was stirred for 2 hours, the glass vial was capped and placed in the 100 °C oven for 4 days. Pale green needle likecrystals were obtained after cooling to room temperature. The yield was about 75% based on the metal. The phase purity was identified by the powder X-ray diffraction (Figure S1).", "data": {"compound name": "CPM-33b [Ni3(OH)(dobdc)3(tpt)]", "metal source": "Ni(NO3)2·6H2O", "metal amount": "120 mg", "linker": "2,5-dihydroxylterephthalic acid (H2dobdc)", "linker amount": "84 mg", "modulator": "1,3,5-tri(4-pyridyl)triazine (tpt)", "modulator amount or volume": "52 mg", "solvent": "DMF| ethanol | distilled water", "solvent volume": "10 g | 2 g | 2 g", "reaction temperature": "100 °C", "reaction time": "4 days"}}
