Repository: USTC-KnowledgeComputingLab/SciBrain-Chem

# KALE-LM-Chem

This is the official code repository for *KALE-LM-Chem*.

For certain complex testing tasks, we modified part of the code for better evaluation.

- Paper: https://arxiv.org/abs/2409.18695
- Models:
  - Llama3-KALE-LM-Chem-8B: [https://huggingface.co/USTC-KnowledgeComputingLab/Llama3-KALE-LM-Chem-8B](https://huggingface.co/USTC-KnowledgeComputingLab/Llama3-KALE-LM-Chem-8B)
  - Llama3-KALE-LM-Chem-1.5-8B: [https://huggingface.co/USTC-KnowledgeComputingLab/Llama3-KALE-LM-Chem-1.5-8B](https://huggingface.co/USTC-KnowledgeComputingLab/Llama3-KALE-LM-Chem-1.5-8B)

File: eval/IE/data_mof.jsonl (part 15 of 19)
{"paragraph": "Synthesis of Cu2(pzdc)2(pyz)·2H2O (hydrated complex 1). A mixture of Na2pzdc(0.21 g, 1.00 mmol) and pyz (1.0 g, 12.5 mmol) dissolved in H2O/EtOH(1:1, 100 ml) was slowly added to the H2O solution (100 ml) containingCu(ClO4)2·6H2O (0.37 g, 1.00 mmol) at room temperature. After stirring forone day, the resultant precipitate was filtered, washed with H2O and methanol,and dried under reduced pressure27. Elemental analysis for C16H12Cu2N6O10 isas follows. Calculated: C, 33.40; H, 2.10; N, 14.61. Found: C, 32.78; H, 1.57; N,14.34.", "data": {"compound name": "Cu2(pzdc)2(pyz)·2H2O", "metal source": "Cu(ClO4)2·6H2O", "metal amount": "0.37 g, 1.00 mmol", "linker": "Na2pzdc | pyz", "linker amount": "0.21 g, 1.00 mmol | 1.0 g, 12.5 mmol", "modulator": "NaN", "modulator amount or volume": "NaN", "solvent": "H2O/EtOH | H2O", "solvent volume": "1:1, 100 ml | 100 ml", "reaction temperature": "room temperature", "reaction time": "one day"}}
{"paragraph": "Synthesis of CPM-33c [Ni3(OH)(NH2bdc)3(tpt)]: In a 20 ml glass vial, 121 mg of Ni(NO3)2·6H2O, 73 mg 2-aminoterephthalic acid (H2(NH2bdc)) and 40.0 mg 1,3,5-tri(4-pyridyl)triazine (tpt) was dissolved in 2.5 g of DMF. After the mixture was stirred for 2 hours, the glass vial was sealed and placed in the 120 °C oven for 4 days. Pale greenish yellow block crystals were obtained after cooling to room temperature. Pure sample can be obtained by sonication treatment. The phase purity was identified by the powder X-ray diffraction (Figure S1).", "data": {"compound name": "CPM-33c [Ni3(OH)(NH2bdc)3(tpt)]", "metal source": "Ni(NO3)2·6H2O", "metal amount": "121 mg", "linker": "2-aminoterephthalic acid (H2(NH2bdc))", "linker amount": "73 mg", "modulator": "1,3,5-tri(4-pyridyl)triazine (tpt)", "modulator amount or volume": "40.0 mg", "solvent": "DMF", "solvent volume": "2.5 g", "reaction temperature": "120 °C", "reaction time": "4 days"}}
{"paragraph": "Synthesis of CPM-33d [Ni3(OH)(1,4-ndc)3(tpt)]: In a 20 ml glass vial, 125 mg of Ni(NO3)2·6H2O, 85 mg 1,4-naphthalic acid (H2(1,4-ndc)) and 40.0 mg 1,3,5-tri(4-pyridyl)triazine (tpt) was dissolved in 2.5 g of DMA. After the mixture was stirred for 2 hours, the glass vial was sealed and placed in the 120 °C oven for 4 days. Pale greenish yellow block crystals were obtained after cooling to room temperature. Pure sample can be obtained by sonication treatment. The phase purity was identified by the powder X-ray diffraction (Figure S1).", "data": {"compound name": "CPM-33d [Ni3(OH)(1,4-ndc)3(tpt)]", "metal source": "Ni(NO3)2·6H2O", "metal amount": "125 mg", "linker": "1,4-naphthalic acid (H2(1,4-ndc))", "linker amount": "85 mg", "modulator": "1,3,5-tri(4-pyridyl)triazine (tpt)", "modulator amount or volume": "40.0 mg", "solvent": "DMA", "solvent volume": "2.5 g", "reaction temperature": "120 °C", "reaction time": "4 days"}}
{"paragraph": "Synthesis of CPM-34 [Ni3(OH)(2,6-ndc)3(tpt)]: In a 20 ml glass vial, 131 mg of Ni(NO3)2·6H2O, 86 mg 2,6-naphthalic acid (H2(2,6-ndc)) and 42 mg 1,3,5-tri(4-pyridyl)triazine (tpt) was dissolved in 2.5 g of DMA. After the mixture was stirred for 2 hours, the vial was sealed and placed in a 120 °C oven for 1 week. Pale greenish yellow block crystals were obtained after cooling to room temperature. The yield was about 64% based on the metal. The phase purity was supported by the powder X-ray diffraction (Figure S1).", "data": {"compound name": "CPM-34 [Ni3(OH)(2,6-ndc)3(tpt)]", "metal source": "Ni(NO3)2·6H2O", "metal amount": "131 mg", "linker": "2,6-naphthalic acid (H2(2,6-ndc))", "linker amount": "86 mg", "modulator": "1,3,5-tri(4-pyridyl)triazine (tpt)", "modulator amount or volume": "42 mg", "solvent": "DMA", "solvent volume": "2.5 g", "reaction temperature": "120 °C", "reaction time": "1 week"}}
{"paragraph": "Synthesis of CPM-35 [Ni3(OH)(bpdc)3(tpt)]: In a 20 ml glass vial, 120 mg of Ni(NO3)2·6H2O, 99.0 mg 4,4’-biphenyldicarboxylic acid (H2bpdc) and 40.0 mg 1,3,5-tri(4-pyridyl)triazine (tpt) was dissolved in 4.0 g of DMF solution. After the mixture was stirred for 30 minutes, the vial was sealed and placed in a 120 °C oven for 5 days. Green block crystals were obtained after cooling to room temperature. The yield was about 80% based on the metal. The phase purity was supported by the powder X-ray diffraction (Figure S1).", "data": {"compound name": "CPM-35 [Ni3(OH)(bpdc)3(tpt)]", "metal source": "Ni(NO3)2·6H2O", "metal amount": "120 mg", "linker": "4,4’-biphenyldicarboxylic acid (H2bpdc)", "linker amount": "99.0 mg", "modulator": "1,3,5-tri(4-pyridyl)triazine (tpt)", "modulator amount or volume": "40.0 mg", "solvent": "DMF", "solvent volume": "4.0 g", "reaction temperature": "120 °C", "reaction time": "5 days"}}
{"paragraph": "Synthesis of CPM-37 [Ni3(OH)(bpdc)3(tpbtc)]: In a 23 ml Teflon cup, 129.4 mg of Ni(NO3)2·6H2O, 96.5mg 4,4’-biphenyldicarboxylic acid (H2bpdc) and 65.0 mg N,N’,N’’-tri(4-pyridinyl)-1,3,5-benzene tricarboxamide (tpbtc) was dissolved in 2.5 g of DMA solution. After the mixture was stirred for 2 hours, the Teflon cup was sealed into a stainless steel autoclave and placed in the 140 °C oven for 1 week. Pale greenish yellow hexagonal disc shaped crystals were obtained after cooling to room temperature. Some unidentified impurity phase was present.", "data": {"compound name": "CPM-37 [Ni3(OH)(bpdc)3(tpbtc)]", "metal source": "Ni(NO3)2·6H2O", "metal amount": "129.4 mg", "linker": "4,4’-biphenyldicarboxylic acid (H2bpdc)", "linker amount": "96.5 mg", "modulator": "N,N’,N’’-tri(4-pyridinyl)-1,3,5-benzene tricarboxamide (tpbtc)", "modulator amount or volume": "65.0 mg", "solvent": "DMA", "solvent volume": "2.5 g", "reaction temperature": "140 °C", "reaction time": "1 week"}}
{"paragraph": "{[Cu(tba)2](DMF)}n (1·DMF). A mixture of Htba (37.8 mg, 0.2 mmol) and Cu(NO3)2(18.7 mg, 0.1 mmol) in DMF/C2H5OH (6 mL, v/v = 5/1) was sealed in a Teflon-lined stainless steel vessel (20 mL), which was heated at 100 °C for three days and then cooled to room tem perature at a rate of 5 °C/h. Blue block crystals of 1·DMF were collected in 75% yield (38.6 mg). Anal. Calcd for C21H19CuN7O5: C, 49.17; H, 3.73; N, 19.11%. Found: C, 49.29; H, 3.61; N, 19.01%.", "data": {"compound name": "{[Cu(tba)2](DMF)}n (1·DMF)", "metal source": "Cu(NO3)2", "metal amount": "18.7 mg, 0.1 mmol", "linker": "Htba", "linker amount": "37.8 mg, 0.2 mmol", "modulator": "NaN", "modulator amount or volume": "NaN", "solvent": "DMF/C2H5OH", "solvent volume": "6 mL, v/v = 5/1", "reaction temperature": "100 °C", "reaction time": "three days"}}
{"paragraph": "(a) [Zn4O(hmtt)4/3(bpdc)1/2(bdc)1/2] (MUF-77-methyl)H3hmtt (4.3 mg, 7.7 μmol), biphenyl-4,4’-dicarboxylic acid (2.1 mg, 8.7 μmol) and terephthalic acid (1.4 mg, 8.4 μmol) were combined with Zn(NO3)2·4H2O (13.8 mg, 52.8 μmol) in dry DEF (1.0 mL) and water (30 μL) in a 4 mL vial which had been treated with Sigmacote. The mixture was sonicated for 5 minutes before being heated in an 85 °C isothermal oven for 12 hours to obtain pale yellow crystals of MUF-77-methyl. For yield calculation, TGA and NMR analysis, the mother liquor was decanted and replaced with anhydrous DMF. The DMF was then replaced with fresh anhydrous DMF and this process was repeated for 5 times. The crystals were isolated by filtration and allowed to dry on a filter paper. Yield: 11.0 mg (51 %, based on the formula [Zn4O(hmtt)4/3(bpdc)1/2(bdc)1/2(DMF)21.8] determined by 1HNMR of a digested sample). Anal. calcd. for [C59H42O13Zn4]·0.25 H2O: C, 57.85; H, 3.50; Found: C, 57.79; H, 3.42.To scale up the synthesis, 20 mL DEF was used and all reagents were scaled up accordingly (0.15 mmol H3hmtt, 0.15 mmol H2bpdc, 0.15 mmol H2bdc, 1.056 mol Zn(NO3)2·4H2O and 0.6 mL water). The reaction was carried out in a Sigmacote-treated 100 mL Schott bottle at 85 °C.", "data": {"compound name": "[Zn4O(hmtt)4/3(bpdc)1/2(bdc)1/2] (MUF-77-methyl)", "metal source": "Zn(NO3)2·4H2O", "metal amount": "13.8 mg, 52.8 μmol", "linker": "H3hmtt | biphenyl-4,4’-dicarboxylic acid | terephthalic acid", "linker amount": "4.3 mg, 7.7 μmol | 2.1 mg, 8.7 μmol | 1.4 mg, 8.4 μmol", "modulator": "NaN", "modulator amount or volume": "NaN", "solvent": "dry DEF | water", "solvent volume": "1.0 mL | 30 μL", "reaction temperature": "85 °C", "reaction time": "12 hours"}}
{"paragraph": "(b) [Zn4O(hett)4/3(bpdc)1/2(bdc)1/2] (MUF-77-ethyl)H3hett (4.9 mg, 7.6 μmol), biphenyl-4,4’-dicarboxylic acid (3.0 mg, 12 μmol) and terephthalic acid (1.3 mg, 7.8 μmol) were combined with Zn(NO3)2·4H2O (13.8 mg, 52.8 μmol) in dry DEF (1.0 mL) and water (50 μL) in a 4 mL vial which had been treated with Sigmacote. The reaction mixture was sonicated for 5 minutes before being heated in an 85 °C isothermal oven for 19 hours to obtain pale yellow crystals of MUF-77-ethyl. For yield calculation, TGA and NMR analysis, the mother liquor was decanted and replaced with anhydrous DMF. The DMF was then replaced with fresh anhydrous DMF and this process was repeated for 5 times. The crystals were isolated by filtration and allowed to dry on a filter paper. Yield: 12.3 mg (53 %, based on the formula [Zn4O(hett)4/3(bpdc)1/2(bdc)1/2(DMF)22.8(DEF)0.6] determined by 1HNMR of a digested sample). Anal. calcd. for [C67H58O13Zn4]·1.5 H2O: C, 59.18; H, 4.52; Found: C, 59.21; H, 4.45.To scale up the synthesis, 20 mL DEF was used and all reagents were scaled up accordingly (0.15 mmol H3hett, 0.25 mmol H2bpdc, 0.15 mmol H2bdc, 1.056 mol Zn(NO3)2·4H2O and 0.6 mL water). The reaction was carried out in a Sigmacote-treated 100 mL Schott bottle at 85 °C.It is found that a rod shaped MOF [Zn2(hett)+] as a competing phase could form ocasionally in small quantities during the synthesis when water content is lower than 3 %. This phase can be competely eliminated by adding around 10 seeding crystals of MUF-77-ethyl to the reaction mixture prior to solvothermal reactions.S15This competing phase has not been obversed when synthesizing other mebers of MUF-77 series with different alkyl substituents.", "data": {"compound name": "[Zn4O(hett)4/3(bpdc)1/2(bdc)1/2] (MUF-77-ethyl)", "metal source": "Zn(NO3)2·4H2O", "metal amount": "13.8 mg, 52.8 μmol", "linker": "H3hett | biphenyl-4,4’-dicarboxylic acid | terephthalic acid", "linker amount": "4.9 mg, 7.6 μmol | 3.0 mg, 12 μmol | 1.3 mg, 7.8 μmol", "modulator": "NaN", "modulator amount or volume": "NaN", "solvent": "dry DEF | water", "solvent volume": "1.0 mL | 50 μL", "reaction temperature": "85 °C", "reaction time": "19 hours"}}
{"paragraph": "(c) [Zn4O(hbtt)4/3(bpdc)1/2(bdc)1/2] (MUF-77-butyl)H3hbtt (6.2 mg, 7.6 μmol), biphenyl-4,4’-dicarboxylic acid (1.7 mg, 7.0 μmol) and terephthalic acid (1.1 mg, 6.6 μmol) were combined with Zn(NO3)2·4H2O (13.8 mg, 52.8 μmol) in dry DEF (1.0 mL) and water (30 μL) in a 4 mL vial which had been treated with Sigmacote. The reaction mixture was sonicated for 5 minutes before being heated in an 85 °C isothermal oven for 4.5 hours to obtain pale yellow crystals of MUF-77-butyl. For yield calculation, TGA and NMR analysis, the mother liquor was decanted and replaced with anhydrous DMF. The DMF was then replaced with fresh anhydrous DMF and this process was repeated for 5 times. The crystals were isolated by filtration and allowed to dry on a filter paper. Yield: 9.2 mg (55 %, based on the formula [Zn4O(hbtt)4/3(bpdc)1/2(bdc)1/2(DMF)18.7] determined by 1HNMR of adigested sample). Anal. calcd. for [C83H90O13Zn4]: C, 64.02; H, 5.83; Found: C, 63.98; H, 5.88.To scale up the synthesis, 20 mL DEF was used and all reagents were scaled up accordinly (0.15 mmol H3hbtt, 0.15 mmol H2bpdc, 0.15 mmol H2bdc, 1.056 mol Zn(NO3)2·4H2O and 0.6 mL water). The reaction was carried out in a Sigmacote treated 100 mL Schott bottle at 85 °C.", "data": {"compound name": "[Zn4O(hbtt)4/3(bpdc)1/2(bdc)1/2] (MUF-77-butyl)", "metal source": "Zn(NO3)2·4H2O", "metal amount": "13.8 mg, 52.8 μmol", "linker": "H3hbtt | biphenyl-4,4’-dicarboxylic acid | terephthalic acid", "linker amount": "6.2 mg, 7.6 μmol | 1.7 mg, 7.0 μmol | 1.1 mg, 6.6 μmol", "modulator": "NaN", "modulator amount or volume": "NaN", "solvent": "dry DEF | water", "solvent volume": "1.0 mL | 30 μL", "reaction temperature": "85 °C", "reaction time": "4.5 hours"}}
{"paragraph": "(d) [Zn4O(hhtt)4/3(bpdc)1/2(bdc)1/2] (MUF-77-hexyl)H3hhtt (7.4 mg, 7.6 μmol), biphenyl-4,4’-dicarboxylic acid (2.2 mg, 9.1 μmol) and terephthalic acid (1.2 mg, 7.2 μmol) were combined with Zn(NO3)2·4H2O (13.8 mg, 52.8 μmol) in dry DEF (1.0 mL) and water (30 μL) in a 4 mL vial which was treated with Sigmacote and sonicated for 5 minutes before being heated in an 85 °C isothermal oven for 5.5 hours to obtain pale yellow crystals of MUF-77-hexyl. For yield calculation, TGA and NMR analysis, the mother liquor was decanted and replaced with anhydrous DMF. The DMF was then replaced with fresh anhydrous DMF and this process was repeated for 5 times. The crystals were isolated by filtration and allowed to dry on a filter paper. Yield: 5.1 mg (34 %, based on the formula [Zn4O(hhtt)4/3(bpdc)1/2(bdc)1/2(DMF)12.3] determined by 1HNMR of a digested sample). Anal. calcd. for [C99H122O13Zn4]·0.5 H2O: C, 66.41; H, 6.92; Found: C, 66.26; H, 6.90.To scale up the synthesis, 20 mL DEF was used and all reagents were scaled up accordingly (0.15 mmol H3hhtt, 0.15 mmol H2bpdc, 0.15 mmol H2bdc, 1.056 mol Zn(NO3)2·4H2O and 0.6 mL water). The reaction was carried out in a Sigmacote-treated 100 mL Schott bottle at 85 °C.", "data": {"compound name": "[Zn4O(hhtt)4/3(bpdc)1/2(bdc)1/2] (MUF-77-hexyl)", "metal source": "Zn(NO3)2·4H2O", "metal amount": "13.8 mg, 52.8 μmol", "linker": "H3hhtt | biphenyl-4,4’-dicarboxylic acid | terephthalic acid", "linker amount": "7.4 mg, 7.6 μmol | 2.2 mg, 9.1 μmol | 1.2 mg, 7.2 μmol", "modulator": "NaN", "modulator amount or volume": "NaN", "solvent": "dry DEF, water", "solvent volume": "1.0 mL | 30 μL", "reaction temperature": "85 °C", "reaction time": "5.5 hours"}}
{"paragraph": "(e) [Zn4O(hott)4/3(bpdc)1/2(bdc)1/2] (MUF-77-octyl)H3hott (8.8 mg, 7.7 μmol), biphenyl-4,4’-dicarboxylic acid (1.9 mg, 7.8 μmol) and terephthalic acid (2.7 mg, 16 μmol) were combined with Zn(NO3)2·4H2O (13.8 mg, 52.8 μmol) in dry DEF (1.0 mL) and water (30 μL) in a 4 mL vial which was treated with Sigmacote and sonicated for 5 minutes before being heated in an 85 °C isothermal oven for 12 hours to obtain pale yellow crystals of MUF-77-methyl. For yield calculation, TGA and NMR analysis, the mother liquor was decanted and replaced with anhydrous DMF. The DMF was then replaced with fresh anhydrous DMF and this process was repeated for 5 times. The crystals were isolated by filtration and allowed to dry on a filter paper. Yield: 10.1 mg (45 %, based on the formula [Zn4O(hott)4/3(bpdc)1/2(bdc)1/2(DMF)12.4] determined by 1HNMR of a digested sample). Anal. calcd. for [C115H154O13Zn4]: C, 68.85; H, 7.74; Found: C, 68.91; H, 7.73.To scale up the synthesis, 20 mL DEF was used and all reagents were scaled up accordingly (0.15 mmol H3hott, 0.15 mmol H2bpdc, 0.15 mmol H2bdc, 1.056 mol Zn(NO3)2·4H2O and 0.6 mL water). The reaction was carried out in a Sigmacote-treated 100 mL Schott bottle at 85 °C.", "data": {"compound name": "[Zn4O(hott)4/3(bpdc)1/2(bdc)1/2] (MUF-77-octyl)", "metal source": "Zn(NO3)2·4H2O", "metal amount": "13.8 mg, 52.8 μmol", "linker": "H3hott | biphenyl-4,4’-dicarboxylic acid | terephthalic acid", "linker amount": "8.8 mg, 7.7 μmol | 1.9 mg, 7.8 μmol | 2.7 mg, 16 μmol", "modulator": "NaN", "modulator amount or volume": "NaN", "solvent": "dry DEF | water", "solvent volume": "1.0 mL | 30 μL", "reaction temperature": "85 °C", "reaction time": "12 hours"}}
{"paragraph": "(f) [Zn4O(hdtt)4/3(bpdc)1/2(bdc)1/2] (MUF-77-decyl)H3hdtt (9.9 mg, 7.5 μmol), biphenyl-4,4’-dicarboxylic acid (1.8 mg, 7.4 μmol) and terephthalic acid (1.2 mg, 7.2 μmol) were combined with Zn(NO3)2·4H2O (13.8 mg, 52.8 μmol) in dry DEF (1.0 mL) and water (30 μL) in a 4 mL vial which was treated with Sigmacote and sonicated for 5 minutes before being heated in an 85 °C isothermal oven for 6.5 hours to obtain pale yellow crystals of MUF-77-decyl. For yield calculation, TGA and NMR analysis, the mother liquor was decanted and replaced with anhydrous DMF. The DMF was then replaced with fresh anhydrous DMF and this process was repeated for 5 times. The crystals were isolated by filtration and allowed to dry on a filter paper. Yield: 7.2 mg (44 %, based on the formula [Zn4O(hdtt)4/3(bpdc)1/2(bdc)1/2(DMF)9.3] determined by 1HNMR of a digested sample). Anal. calcd. for [C131H186O13Zn4]: C, 70.54; H, 8.41; Found: C, 70.48; H, 8.41.To scale up the synthesis, 20 mL DEF was used and all reagents were scaled up accordingly (0.15 mmol H3hdtt, 0.15 mmol H2bpdc, 0.15 mmol H2bdc, 1.056 mol Zn(NO3)2·4H2O and 0.6 mL water). The reaction was carried out in a Sigmacote-treated 100 mL Schott bottle at 85 °C.", "data": {"compound name": "[Zn4O(hdtt)4/3(bpdc)1/2(bdc)1/2] (MUF-77-decyl)", "metal source": "Zn(NO3)2·4H2O", "metal amount": "13.8 mg, 52.8 μmol", "linker": "H3hdtt | biphenyl-4,4’-dicarboxylic acid | terephthalic acid", "linker amount": "9.9 mg, 7.5 μmol | 1.8 mg, 7.4 μmol | 1.2 mg, 7.2 μmol", "modulator": "NaN", "modulator amount or volume": "NaN", "solvent": "dry DEF | water", "solvent volume": "1.0 mL | 30 μL", "reaction temperature": "85 °C", "reaction time": "6.5 hours"}}
{"paragraph": "(f) [Zn4O(btb)4/3(bpdc)1/2(bdc)1/2] (MUF-7a)[4]The synthesis of MUF-7a was modified from previously reported[4] method.H3btb (329 mg, 0.75 mmol), biphenyl-4,4’-dicarboxylic acid (365 mg, 1.5 mmol) and terephthalic acid (62 mg, 0.37 mmol) were combined with Zn(NO3)2·4H2O (1.388 g, 5.3 mmol) in dry DMF (100 mL) and water (1.5 mL)in a 500 mL Schott bottle which was treated with Sigmacote and sonicated for 5 minutes before being heatedin an 85 °C isothermal oven for 24 hours to obtain colorless crystals of MUF-7a.", "data": {"compound name": "[Zn4O(btb)4/3(bpdc)1/2(bdc)1/2] (MUF-7a)", "metal source": "Zn(NO3)2·4H2O", "metal amount": "1.388 g, 5.3 mmol", "linker": "H3btb | biphenyl-4,4’-dicarboxylic acid | terephthalic acid", "linker amount": "329 mg, 0.75 mmol | 365 mg, 1.5 mmol | 62 mg, 0.37 mmol", "modulator": "NaN", "modulator amount or volume": "NaN", "solvent": "dry DEF | water", "solvent volume": "100 mL | 1.5 mL", "reaction temperature": "85 °C", "reaction time": "24 hours"}}
{"paragraph": "3.1. Synthesis of [Cu1.5(H2L)0.5(H4L)0.5(bibp)1.5]·3H2O (1)A mixture of Cu(NO3)2·3H2O (0.0242 g, 0.1 mmol), H6L (0.0494 g, 0.1 mmol), bibp (0.0286 g, 0.1 mmol), H2O (10 mL) was placed in a Teflon reactor (20 mL) and heated at 160 °C for 3 days. After gradually cooling to room temperature at a rate of 20 °C h-1, large quantities of blue block crystals were obtained and the crystals were filtered off, washed with ethanol, and dried under ambient conditions. Yield of the reaction was 61% based on bibp. Anal. Calc. for C102H76N12O30Cu3: C, 57.24; H, 3.58; N, 7.85. Found: C, 57.37; H, 3.22; N, 8.12%. FT-IR (4000–600 cm?1): 3422(w), 3143(w), 2346(w), 1707(s), 1654(s), 1589(s), 1522(s), 1388(s), 1068(m), 829 (m), 655 (m).", "data": {"compound name": "[Cu1.5(H2L)0.5(H4L)0.5(bibp)1.5]·3H2O", "metal source": "Cu(NO3)2·3H2O", "metal amount": "0.0242 g, 0.1 mmol", "linker": "H6L | bibp", "linker amount": "0.0494 g, 0.1 mmol | 0.0286 g, 0.1 mmol", "modulator": "NaN", "modulator amount or volume": "NaN", "solvent": "H2O", "solvent volume": "10 mL", "reaction temperature": "160 °C", "reaction time": "3 days"}}
{"paragraph": "3.2. Synthesis of [Zn1.5L0.5(bib)(H2O)]·4H2O (2) and [Zn1.5L0.5(bib)1.5]·DMF (3)A mixture of Zn(NO3)2·6H2O (0.0297 g, 0.1 mmol), H6L (0.0494 g, 0.1 mmol), bib (0.0190 g, 0.1 mmol), DMF (8 mL) and H2O (2 mL) was placed in a Teflon reactor (20 mL) and heated at 80 °C for 3 days. After gradually cooling to room temperature at a rate of 10 °C h-1, Large quantities of colorless hollow square taper crystals (compound 2) and transparent block crystals(compound 3) were obtained and the crystals were filtered off, washed with ethanol, and dried under ambient conditions. Obtained compound 2 by physical separation. Yield of the reaction was 37% based on bib. Anal. Calc. for C44H72Zn3N8O30: C, 43.71; H, 4.33; N, 9.26. Found: C, 37.81; H, 5.54; N, 8.41%. FT-IR (4000–600 cm?1): 3473(w), 3133(m), 1651(s), 1546(s), 1358(s), 1060(s), 781(m), 755(w), 647(m). Compound 3, yield of the reaction was 32% based on bib. Anal. Calc. for C60H64Zn3N14O14: C, 51.42; H, 4.60; N, 14.00. Found: C, 51.72; H, 4.28; N, 14.30%. FT-IR (4000–600 cm?1): 3448(m), 3128(w), 1654(w), 1610(m), 1545(m), 1375(s), 1096 (m), 786(w), 752 (w), 656 (w).3.2.1. Synthesis of [Co0.5(H4L)0.5(bibpip)(H2O)]·3H2O (4)Compound 4 A mixture of CoCl2·6H2O (0.0238 g, 0.1 mmol), H6L (0.0494 g, 0.1 mmol), bibpip (0.0398 g, 0.1 mmol), H2O (10 mL) was placed in a Teflon reactor (20 mL) and heated at 160 °C for 3 days. After gradually cooling to room temperature at a rate of 20 °C h?1. Large quantities of brown block crystals were obtained and the crystals were filtered off, washed with ethanol, and dried under ambient conditions. Yield of the reaction was 48% based on bibpip. Anal. Calc. for C48H54N6O20Co: C, 52.70; H, 4.98; N, 7.68. Found: C, 52.43; H, 4.64; N, 8.12%. FT-IR (4000–600 cm?1): 3422(m), 3143(w), 1685(w), 1654(w), 1610(m), 1545(m), 1308(s), 1061(m), 810(w), 775(w).3.2.2. Synthesis of [Zn(H2L)0.5(tip)] (5)Similarly, the procedure of preparing compound 5 is equal to the procedure of 2 by replacement of bib by tip (0.0276 g, 0.1 mmol). Large quantities of colorless block crystals were obtained and the crystals were filtered off, washed with ethanol, and dried under ambient conditions. Yield of the reaction was 63% based on tip. Anal. Calc. for C27H17N6O6Zn: C, 55.25; H, 2.92; N, 14.32. Found: C, 55.74; H, 2.64; N, 14.61%. FT-IR (4000–600 cm?1): 3144(w), 3106(w), 1725(m), 1617(s), 1590(w), 1556(m), 1389(s), 1343(w),10472(m), 858(w), 732(w), 651(m).", "data": {"compound name": "[Zn1.5L0.5(bib)(H2O)]·4H2O", "metal source": "Zn(NO3)2·6H2O", "metal amount": "0.0297 g, 0.1 mmol", "linker": "H6L | bib", "linker amount": "0.0494 g, 0.1 mmol | 0.0190 g, 0.1 mmol", "modulator": "NaN", "modulator amount or volume": "NaN", "solvent": "DMF | H2O", "solvent volume": "8 mL | 2 mL", "reaction temperature": "80 °C", "reaction time": "3 days"}}
{"paragraph": "3.2. Synthesis of [Zn1.5L0.5(bib)(H2O)]·4H2O (2) and [Zn1.5L0.5(bib)1.5]·DMF (3)A mixture of Zn(NO3)2·6H2O (0.0297 g, 0.1 mmol), H6L (0.0494 g, 0.1 mmol), bib (0.0190 g, 0.1 mmol), DMF (8 mL) and H2O (2 mL) was placed in a Teflon reactor (20 mL) and heated at 80 °C for 3 days. After gradually cooling to room temperature at a rate of 10 °C h?1, Large quantities of colorless hollow square taper crystals (compound 2) and transparent block crystals(compound 3) were obtained and the crystals were filtered off, washed with ethanol, and dried under ambient conditions. Obtained compound 2 by physical separation. Yield of the reaction was 37% based on bib. Anal. Calc. for C44H72Zn3N8O30: C, 43.71; H, 4.33; N, 9.26. Found: C, 37.81; H, 5.54; N, 8.41%. FT-IR (4000–600 cm?1): 3473(w), 3133(m), 1651(s), 1546(s), 1358(s), 1060(s), 781(m), 755(w), 647(m). Compound 3, yield of the reaction was 32% based on bib. Anal. Calc. for C60H64Zn3N14O14: C, 51.42; H, 4.60; N, 14.00. Found: C, 51.72; H, 4.28; N, 14.30%. FT-IR (4000–600 cm?1): 3448(m), 3128(w), 1654(w), 1610(m), 1545(m), 1375(s), 1096 (m), 786(w), 752 (w), 656 (w).3.2.1. Synthesis of [Co0.5(H4L)0.5(bibpip)(H2O)]·3H2O (4)Compound 4 A mixture of CoCl2·6H2O (0.0238 g, 0.1 mmol), H6L (0.0494 g, 0.1 mmol), bibpip (0.0398 g, 0.1 mmol), H2O (10 mL) was placed in a Teflon reactor (20 mL) and heated at 160 °C for 3 days. After gradually cooling to room temperature at a rate of 20 °C h?1. Large quantities of brown block crystals were obtained and the crystals were filtered off, washed with ethanol, and dried under ambient conditions. Yield of the reaction was 48% based on bibpip. Anal. Calc. for C48H54N6O20Co: C, 52.70; H, 4.98; N, 7.68. Found: C, 52.43; H, 4.64; N, 8.12%. FT-IR (4000–600 cm?1): 3422(m), 3143(w), 1685(w), 1654(w), 1610(m), 1545(m), 1308(s), 1061(m), 810(w), 775(w).3.2.2. Synthesis of [Zn(H2L)0.5(tip)] (5)Similarly, the procedure of preparing compound 5 is equal to the procedure of 2 by replacement of bib by tip (0.0276 g, 0.1 mmol). Large quantities of colorless block crystals were obtained and the crystals were filtered off, washed with ethanol, and dried under ambient conditions. Yield of the reaction was 63% based on tip. Anal. Calc. for C27H17N6O6Zn: C, 55.25; H, 2.92; N, 14.32. Found: C, 55.74; H, 2.64; N, 14.61%. FT-IR (4000–600 cm?1): 3144(w), 3106(w), 1725(m), 1617(s), 1590(w), 1556(m), 1389(s), 1343(w),10472(m), 858(w), 732(w), 651(m).", "data": {"compound name": "[Co0.5(H4L)0.5(bibpip)(H2O)]·3H2O", "metal source": "CoCl2·6H2O", "metal amount": "0.0238 g, 0.1 mmol", "linker": "H6L | bibpip", "linker amount": "0.0494 g, 0.1 mmol | 0.0398 g, 0.1 mmol", "modulator": "NaN", "modulator amount or volume": "NaN", "solvent": "H2O", "solvent volume": "10 mL", "reaction temperature": "160 °C", "reaction time": "3 days"}}
{"paragraph": "Synthesis of {[Mn2(abtc)(DMA)2.75]·1.25(DMA)}n (1). A mixtureof MnCl2·4H2O (0.0792 g, 0.40 mmol), H4abtc (0.0358 g, 0.10mmol), and DMA (5.0 mL) was sealed in a 20 mL screw-capped vialand placed in an oven at 120 °C for 72 h, and then the mixture wascooled to room temperature over a period of 48 h. Yellow blockcrystals were collected by filtering, washed with DMA, and dried.Yield: ca. 85% (based on H4abtc). Anal. Calcd (%) for C32H42N6O12Mn2: C 47.30, H 5.21, N 10.34. Found: C 47.17, H 5.32, N 10.15.", "data": {"compound name": "{[Mn2(abtc)(DMA)2.75]·1.25(DMA)}n", "metal source": "MnCl2·4H2O", "metal amount": "0.0792 g, 0.40 mmol", "linker": "H4abtc", "linker amount": "0.0358 g, 0.10 mmol", "modulator": "NaN", "modulator amount or volume": "NaN", "solvent": "DMA", "solvent volume": "5.0 mL", "reaction temperature": "120 °C", "reaction time": "72 h"}}
{"paragraph": "Synthesis of {[NH2(CH3)2][Co3(COOH)2.5(abtc)(H2O)2]2·H2O}n(2). H4abtc (0.0179 g, 0.05 mmol), Co(NO3)2·6H2O (0.0433 g,0.15 mmol), HNO3 (0.10 mL), 1 mol·L-1 LiOH (0.10 mL), DMF (2.5mL), and H2O (1.5 mL) were successively added in a 25 mL Telfon lined stainless steel autoclave. The resulting mixture was stirred for 10min, kept at 140 °C for 72 h, and then slowly cooled to 40 °C in 48 h.Red bock crystals were collected by filtering and dried in air. Yield: ca.80% (based on H4abtc). Anal. Calcd (%) for C39H35N5O31Co6: C32.91, H 2.48, N 4.92. Found: C 32.75, H 2.51, N 4.78.", "data": {"compound name": "{[NH2(CH3)2][Co3(COOH)2.5(abtc)(H2O)2]2·H2O}n", "metal source": "Co(NO3)2·6H2O", "metal amount": "0.0433 g, 0.15 mmol", "linker": "H4abtc", "linker amount": "0.0179 g, 0.05 mmol", "modulator": "HNO3 | LiOH", "modulator amount or volume": "0.10 mL | 1 mol·L-1, 0.10 mL", "solvent": "DMF", "solvent volume": "2.5 mL", "reaction temperature": "140 °C", "reaction time": "72 h"}}
{"paragraph": "Synthesis of {[Zn2(abtc)(H2O)0.75(DMA)0.5]·3(DMA)·(H2O)}n (4).A mixture of Zn(NO3)2·6H2O (0.1190 g, 0.40 mmol), H4abtc (0.0358g, 0.10 mmol), HNO3 (0.010 mL), DMA (4.0 mL), and CH3OH (1.0mL) was enclosed in a 20 mL screw-capped vial, put in an oven at 100 °C for 72 h, and then the mixture was cooled to room temperatureover a period of 48 h. Yellow strip crystals were collected by filtering,washed with DMA, and dried in air. Yield: ca. 86% (based on H4abtc).Anal. Calcd (%) for C30H41N5.5O13.25Zn2: C 43.86, H 5.03, N 9.38.Found: C 43.98, H 5.12, N 9.49.", "data": {"compound name": "{[Zn2(abtc)(H2O)0.75(DMA)0.5]·3(DMA)·(H2O)}n", "metal source": "Zn(NO3)2·6H2O", "metal amount": "0.1190 g, 0.40 mmol", "linker": "H4abtc", "linker amount": "0.0358 g, 0.10 mmol", "modulator": "HNO3", "modulator amount or volume": "0.01 mL", "solvent": "DMA | CH3OH", "solvent volume": "4.0 mL | 1.0 mL", "reaction temperature": "100 °C", "reaction time": "72 h"}}
{"paragraph": "Synthesis of {[Zn2(abtc)(H2O)0.75(DMA)0.5]·3(DMA)·(H2O)}n (4).A mixture of Zn(NO3)2·6H2O (0.1190 g, 0.40 mmol), H4abtc (0.0358g, 0.10 mmol), HNO3 (0.010 mL), DMA (4.0 mL), and CH3OH (1.0mL) was enclosed in a 20 mL screw-capped vial, put in an oven at 100 °C for 72 h, and then the mixture was cooled to room temperatureover a period of 48 h. Yellow strip crystals were collected by filtering,washed with DMA, and dried in air. Yield: ca. 86% (based on H4abtc).Anal. Calcd (%) for C30H41N5.5O13.25Zn2: C 43.86, H 5.03, N 9.38.Found: C 43.98, H 5.12, N 9.49.Synthesis of {[Cd2(abtc)(DMA)2]·2(DMA)}n (5). The synthesisprocess of 5 was similar to that of 4, except that Cd(NO3)2·4H2O(0.1234 g, 0.40 mmol) was used instead of Zn(NO3)2·6H2O. Yield: ca.92% (based on H4abtc). Anal. Calcd (%) for C32H42N6O12Cd2: C41.44, H 4.56, N 9.06. Found: C 41.49, H 4.48, N 9.09.", "data": {"compound name": "{[Cd2(abtc)(DMA)2]·2(DMA)}n", "metal source": "Cd(NO3)2·4H2O", "metal amount": "0.1234 g, 0.40 mmol", "linker": "H4abtc", "linker amount": "0.0358 g, 0.10 mmol", "modulator": "HNO3", "modulator amount or volume": "0.01 mL", "solvent": "DMA | CH3OH", "solvent volume": "4.0 mL | 1.0 mL", "reaction temperature": "100 °C", "reaction time": "72 h"}}
{"paragraph": "Synthesis of [(CH3 ) 2N H2 ][Zn 2 (HCOO) 2 (Mn III-TCPP)]·5DMF·2H2O (1). A mixture of MnCl-H4TCPP (20 mg,0.023 mmol) and Zn(NO3)2·6H2O (20 mg, 0.067 mmol) in a mixedsolvent of DMF (10 mL) and acetic acid (1 mL) was sealed in a screwcap vial and heated at 80 °C for five days. Deep-brown crystals of 1were filtered, washed with EtOH and ethyl ether, and dried in the air.Yield: 15 mg (51%). Compound 1 is slightly soluble in water but verystable in common organic solvents, such as DMF, THF, CH2Cl2,EtOH, and acetone, and so forth. Anal. Calcd forC67H73N10O19Zn2Mn (%): C, 53.36; H, 4.88; N, 9.29. Found (%):C, 53.34; H, 4.72; N, 9.16. IR (KBr pellet): ν/cm?1 = 3408 (m), 1701(w), 1605 (s), 1547 (m), 1386 (s), 1348 (w), 1205 (w), 1177 (w),1139 (w), 1100 (w), 1070 (w), 1011 (m), 870(w), 830 (w), 802 (w),777 (w), 718 (w), 668 (w), 632 (w), 610 (w), 580 (w), 489 (w), 406(w).", "data": {"compound name": "[(CH3 ) 2N H2 ][Zn 2 (HCOO) 2 (Mn III-TCPP)]·5DMF·2H2O", "metal source": "Zn(NO3)2·6H2O", "metal amount": "20 mg, 0.067 mmol", "linker": "MnCl-H4TCPP", "linker amount": "20 mg, 0.023 mmol", "modulator": "NaN", "modulator amount or volume": "NaN", "solvent": "DMF | acetic acid", "solvent volume": "10 mL | 1 mL", "reaction temperature": "80 °C", "reaction time": "five days"}}
{"paragraph": "Synthesis of [(CH3 ) 2N H2 ][Cd 2 (HCOO) 2 (Mn III-TCPP)]·5DMF·3H2O (2). A mixture of MnCl-H4TCPP (20 mg,0.023 mmol) and Cd(NO3)2·4H2O (20 mg, 0.065 mmol) in a mixedsolvent of DMF (10 mL) and acetic acid (1 mL) was sealed in a screwcap vial and heated at 80 °C for five days. Deep-brown crystals of 2were filtered, washed with EtOH and ethyl ether, and dried in the air.Yield: 15 mg (40%). Compound 2 is slightly soluble in water but verystable in common organic solvents, such as DMF, THF, CH2Cl2,EtOH, and acetone, and so forth. Anal. Calcd forC67H75N10O20Cd2Mn (%): C, 49.67; H, 4.67; N, 8.65. Found (%):C, 49.79; H, 4.63; N, 8.69. IR (KBr pellet): ν/cm?1 = 3425 (m), 1654(m), 1601 (m), 1585 (m), 1536 (m), 1390 (s), 1341 (w), 1278 (w),1204 (w), 1177 (w), 1140 (w), 1101 (w), 1011 (m), 870 (w), 852(w), 830 (w), 804 (w), 777 (w), 718 (w), 669 (w), 637 (w), 613 (w),570 (w), 491 (w).", "data": {"compound name": "[(CH3 ) 2N H2 ][Cd 2 (HCOO) 2 (Mn III-TCPP)]·5DMF·3H2O", "metal source": "Cd(NO3)2·4H2O", "metal amount": "20 mg, 0.065 mmol", "linker": "MnCl-H4TCPP", "linker amount": "20 mg, 0.023 mmol", "modulator": "NaN", "modulator amount or volume": "NaN", "solvent": "DMF | acetic acid", "solvent volume": "10 mL | 1 mL", "reaction temperature": "80 °C", "reaction time": "five days"}}
{"paragraph": "Synthesis of [Zn2(HCOO)(FeIII(H2O)-TCPP)]·3DMF·H2O (3). Amixture of FeCl-H4TCPP (28 mg, 0.032 mmol) and Zn-(NO3)2·6H2O (30 mg, 0.1 mmol) in a mixed solvent of DMF (6mL) and acetic acid (0.5 mL) was sealed in a screw cap vial and heatedat 80 °C for five days. Deep brown crystals of 3 were filtered, washedwith EtOH and ethyl ether, and dried in the air. Yield: 28 mg (68%).Compound 3 is slightly soluble in water but very stable in commonorganic solvents, such as DMF, THF, CH2Cl2, EtOH, and acetone,and so forth. Anal. Calcd for C58H50N7O15FeZn2 (%): C, 54.78; H,3.96; N, 7.71. Found: C, 53.88; H, 4.12; N, 7.72. IR (KBr pellet): ν/cm?1 = 3423 (m), 1605 (s), 1544 (m), 1385 (m), 1330 (w), 1203 (w),1178 (w), 1138 (w), 1101 (w), 1068 (w), 1000 (m), 871 (w), 840(w), 801 (w), 777 (w), 720 (w), 668 (w), 638 (w), 587 (w), 488 (w).Synthesis of [Cd3(H2O)6(μ2-O)(FeIII?HTCPP)2]·5DMF (4). Deep brown crystals of 4 were synthesized similar to the procedure of 3,except Cd(NO3)2·4H2O (31 mg, 0.1 mmol) was used instead ofZn(NO3)2·6H2O. Deep-brown crystals of 4 were filtered, washed withEtOH and ethyl ether, and dried in the air. Yield: 26 mg (32%).Compound 4 is slightly soluble in water but very stable in commonorganic solvents, such as DMF, THF, CH2Cl2, EtOH and acetone, etc.Anal. Calcd for C111H97N13O28Fe2Cd3 (%): C, 53.12; H, 3.90; N, 7.25.Found: C, 51.86; H, 3.87; N, 7.22. IR (KBr pellet): ν/cm?1 = 3448(m), 1655 (w), 1584 (m), 1537 (m), 1386 (s), 1203 (w), 1178 (w),1102 (w), 1070 (w), 999 (m), 873 (w), 852 (w), 798 (w), 779 (w),719 (w), 668 (w), 575 (w), 487 (w).", "data": {"compound name": "[Zn2(HCOO)(FeIII(H2O)-TCPP)]·3DMF·H2O", "metal source": "Zn(NO3)2·6H2O", "metal amount": "30 mg, 0.1 mmol", "linker": "FeCl-H4TCPP", "linker amount": "28 mg, 0.032 mmol", "modulator": "NaN", "modulator amount or volume": "NaN", "solvent": "DMF | acetic acid", "solvent volume": "6 mL | 0.5 mL", "reaction temperature": "80 °C", "reaction time": "five days"}}
{"paragraph": "Syntheses. [Me2NH2][Co2(bptc)(OH)(H2O)2] (1). A mixture ofCo(CH3COO)2·4H2O (0.100 g, 0.40 mmol), H4bptc (0.033 g, 0.20mmol), DMF (1 mL), and H2O (5 mL) was stirred and adjusted topH = 5 with a 2 M KOH solution, then sealed in a 15 mL Teflon-linedstainless autoclave at 150 °C for 5 days. After it was cooled to roomtemperature and subjected to filtration, purple platelike crystals of 1 inyield of 62.3% (based on H4bptc) were recovered. Anal. Calcd (%) forC18H19Co2NO11 (1): C, 39.76; H, 3.50; N, 2.58. Found: C, 40.02; H,3.38; N, 2.33. IR data (KBr, cm?1): 3441(b), 3136(b), 2799(w),2493(w), 1626(s), 1594(vs), 1482(w), 1404(vs), 1098(w), 843(w),796(w), 691(w).", "data": {"compound name": "[Me2NH2][Co2(bptc)(OH)(H2O)2]", "metal source": "Co(CH3COO)2·4H2O", "metal amount": "0.100 g, 0.40 mmol", "linker": "H4bptc", "linker amount": "0.033 g, 0.20 mmol", "modulator": "pH = 5 with a 2 M KOH solution", "modulator amount or volume": "NaN", "solvent": "DMF | H2O", "solvent volume": "1 mL | 5 mL", "reaction temperature": "150 °C", "reaction time": "5 days"}}
{"paragraph": "Syntheses. [Me2NH2][Co2(bptc)(OH)(H2O)2] (1). A mixture ofCo(CH3COO)2·4H2O (0.100 g, 0.40 mmol), H4bptc (0.033 g, 0.20mmol), DMF (1 mL), and H2O (5 mL) was stirred and adjusted topH = 5 with a 2 M KOH solution, then sealed in a 15 mL Teflon-linedstainless autoclave at 150 °C for 5 days. After it was cooled to roomtemperature and subjected to filtration, purple platelike crystals of 1 inyield of 62.3% (based on H4bptc) were recovered. Anal. Calcd (%) forC18H19Co2NO11 (1): C, 39.76; H, 3.50; N, 2.58. Found: C, 40.02; H,3.38; N, 2.33. IR data (KBr, cm?1): 3441(b), 3136(b), 2799(w),2493(w), 1626(s), 1594(vs), 1482(w), 1404(vs), 1098(w), 843(w),796(w), 691(w).[Me2NH2][M2(bptc)(OH)(H2O)2] (2?4). A procedure similar to 1was employed to synthesize heterometallic MOFs 2?4 except that thecobalt source was replaced by a mixture of Co(CH3COO)2 andNi(CH3COO)2 with a ratio 6:1, 4:5, and 1:7, respectively. The red,gray, and greenish block crystals (Figure 1) were collected with ca.45?60% yield based on H4bptc. The relative molar ratio of Co to Ni inthe heterometallic crystals 2?4 determined by FAAS are 4.2:1, 1:1.2,and 1:6.6, respectively, which roughly match the EDS analyzed values(Supporting Information, Figure S3 and Table S1). The formulas of2?4 were determined by a combination of the above differenttechniques. Elemental analysis, IR, and PXRD data also support theformulas of 2?4.", "data": {"compound name": "[Me2NH2][M2(bptc)(OH)(H2O)2]", "metal source": "Co(CH3COO)2 | Ni(CH3COO)2", "metal amount": "NaN", "linker": "H4bptc", "linker amount": "0.033 g, 0.20 mmol", "modulator": "pH = 5 with a 2 M KOH solution", "modulator amount or volume": "NaN", "solvent": "DMF | H2O", "solvent volume": "1 mL | 5 mL", "reaction temperature": "150 °C", "reaction time": "5 days"}}
{"paragraph": "[(Cu4Cl)(cpt)4(H2O)4]·3NO3·4DMAc·CH3OH·5H2O (FJU-14-NO3). Amixture of Hcpt (19.5 mg, 0.1 mmol) and Cu(NO3)2·3H2O (25.3 mg,0.1 mmol) was dissolved in 3 mL of DMAc/CH3OH (2:1, v/v) in ascrew-capped vial. After addition of 10 μL of HCl (3 M, aq), the vialwas heated at 80 °C for 1 day under autogenous pressure. Greenpolyhedral crystals were obtained after filtration, washed with CH3OH,and dried in air. Yield 48% (based on Hcpt). Anal. Calcd forCu4ClC53H82N19O31 (1770.98): C, 35.91; H, 4.630; N, 15.02. Found:C, 36.83, H, 4.657; N, 15.05. IR (KBr, cm?1): 3430 (s), 3095 (w),2919 (w) 1621 (s), 1552 (m), 1386 (s), 1253(w), 1010 (s), 785 (w)cm?1.[(Cu4Cl)(cpt)4(H2O)4]·3ClO4·4DMAc·CH3OH·5H2O (FJU-14-ClO4).The synthetic procedure was similar to that of FJU-14-NO3 exceptthat Cu(NO3)2·3H2O was replaced by Cu(ClO4)2·6H2O. Greenpolyhedral crystals were obtained after filtration, washed with CH3OH,and dried in air. Yield 48% (based on Hcpt). Anal. Calcd forCu4Cl4C53H82N16O34 (1883.32): C, 33.77; H, 4.354; N, 11.89. Found:Scheme 1. Schematic Diagram for the Synthesis of ThreeIsostructural Metal Organic Frameworks (MOFs) by MakingUse of Different Copper SaltsInorganic Chemistry ArticleDOI: 10.1021/acs.inorgchem.5b02316Inorg. Chem. 2016, 55, 292?299293C, 34.36; H, 4.541; N, 12.33. IR (KBr, cm?1): 3442 (s), 3106 (w),1629 (s), 1552 (m), 1382 (s), 1253(w), 1110 (s), 785 (w) cm?1.[(Cu4Cl)(cpt)4(H2O)4]·3BF4·4DMAc·CH3OH·5H2O (FJU-14-BF4). Thesynthetic procedure was similar to that of FJU-14-NO3 except thatCu(NO3)2·3H2O was replaced by Cu(BF4)2·6H2O. Green polyhedralcrystals were obtained after filtration, washed with CH3OH, and driedin air. Yield 42% (based on Hcpt). Anal. Calcd forCu4ClB3F12C53H82N16O22 (1845.38): C, 34.46; H, 4.443; N, 12.14.Found: C, 34.34; H, 4.268; N, 11.84. IR (KBr, cm?1): 3450(s), 2930(m), 1623 (s), 1550(m), 1415(s), 1257(w), 1080(s), 785 (w) cm?1", "data": {"compound name": "[(Cu4Cl)(cpt)4(H2O)4]·3NO3·4DMAc·CH3OH·5H2O (FJU-14-NO3)", "metal source": "Cu(NO3)2·3H2O", "metal amount": "25.3 mg, 0.1 mmol", "linker": "Hcpt", "linker amount": "19.5 mg, 0.1 mmol", "modulator": "HCl", "modulator amount or volume": "10 μL", "solvent": "DMAc/CH3OH", "solvent volume": "3 mL (2:1, v/v)", "reaction temperature": "80 °C", "reaction time": "1 day"}}
{"paragraph": "Synthesis of Zn(L1)(AzDC)·(DMF)3 (1) A mixture of Zn(NO3)2 (0.2 mmol), H2AzDC (0.2 mmol), and L1 (0.2 mmol) in DMF (5 mL) was sealed in a Teflon-lined stainless steel vessel and heated at 115 °C for 3 days; the reaction system was then cooled to room temperature. Red crystals were obtained. Yield: 65% based on Zn. Elemental analysis (%): calc.: C 54.83, H 4.27, N 12.79. Found: C 54.64, H 4.57, N 12.58.", "data": {"compound name": "Zn(L1)(AzDC)·(DMF)3", "metal source": "Zn(NO3)2", "metal amount": "0.2 mmol", "linker": "H2AzDC | L1", "linker amount": "0.2 mmol | 0.2 mmol", "modulator": "NaN", "modulator amount or volume": "NaN", "solvent": "DMF", "solvent volume": "5 mL", "reaction temperature": "115 °C", "reaction time": "3 days"}}
{"paragraph": "Zn(L2)(AzDC)·(DMF)0.5(H2O) (2) A mixture of Zn(NO3)2 (0.2 mmol), H2AzDC (0.2 mmol), and L2 (0.2 mmol) in DMF (5 mL) was sealed in a Teflon-lined stainless steel vessel and heated at 115 °C for 3 days; the reaction system was then cooled to room temperature. Red crystals were obtained. Yield: 73% based on Zn. Elemental analysis (%): calc.: C 55.86, H 3.60, N 11.54. Found: C 53.55, H 3.42, N 11.37.", "data": {"compound name": "Zn(L2)(AzDC)·(DMF)0.5(H2O)", "metal source": "Zn(NO3)2", "metal amount": "0.2 mmol", "linker": "H2AzDC | L2", "linker amount": "0.2 mmol | 0.2 mmol", "modulator": "NaN", "modulator amount or volume": "NaN", "solvent": "DMF", "solvent volume": "5 mL", "reaction temperature": "115 °C", "reaction time": "3 days"}}
