Repository: USTC-KnowledgeComputingLab/SciBrain-Chem

# KALE-LM-Chem

This is the official code repository for *KALE-LM-Chem*.

For certain complex testing tasks, we modified part of the code for better evaluation.

- Paper: https://arxiv.org/abs/2409.18695
- Models:
  - Llama3-KALE-LM-Chem-8B: [https://huggingface.co/USTC-KnowledgeComputingLab/Llama3-KALE-LM-Chem-8B](https://huggingface.co/USTC-KnowledgeComputingLab/Llama3-KALE-LM-Chem-8B)
  - Llama3-KALE-LM-Chem-1.5-8B: [https://huggingface.co/USTC-KnowledgeComputingLab/Llama3-KALE-LM-Chem-1.5-8B](https://huggingface.co/USTC-KnowledgeComputingLab/Llama3-KALE-LM-Chem-1.5-8B)

File: eval/IE/data_mof.jsonl (part 16 of 19)
{"paragraph": "Synthesis of Cu2(pzdc)2(pyz)·2H2O (hydrated complex 1). A mixture of Na2pzdc(0.21 g, 1.00 mmol) and pyz (1.0 g, 12.5 mmol) dissolved in H2O/EtOH(1:1, 100 ml) was slowly added to the H2O solution (100 ml) containingCu(ClO4)2·6H2O (0.37 g, 1.00 mmol) at room temperature. After stirring forone day, the resultant precipitate was filtered, washed with H2O and methanol,and dried under reduced pressure27. Elemental analysis for C16H12Cu2N6O10 isas follows. Calculated: C, 33.40; H, 2.10; N, 14.61. Found: C, 32.78; H, 1.57; N,14.34.", "data": {"compound name": "Cu2(pzdc)2(pyz)·2H2O", "metal source": "Cu(ClO4)2·6H2O", "metal amount": "0.37 g, 1.00 mmol", "linker": "Na2pzdc | pyz", "linker amount": "0.21 g, 1.00 mmol | 1.0 g, 12.5 mmol", "modulator": "NaN", "modulator amount or volume": "NaN", "solvent": "H2O/EtOH | H2O", "solvent volume": "1:1, 100 ml | 100 ml", "reaction temperature": "room temperature", "reaction time": "one day"}}
{"paragraph": "Zn2(AzDC)2(L3)·(DMF)(H2O)0.5 (3) A mixture of Zn(NO3)2·6H2O (0.2 mmol), H2AzDC (0.2 mmol) and L (0.2 mmol) in DMF (5 ml) was sealed in a Teflon reactor, heated at 115 °C for 3 days, and then cooled to room temperature at 3 °C h?1. Subsequently, red block crystals were obtained in 70% yield based on Zn. Element analysis (%) for 3: calc.: C 58.42, H 3.37, N 10.66; found: C 58.29, H 3.51, N 10.43.", "data": {"compound name": "Zn2(AzDC)2(L3)·(DMF)(H2O)0.5", "metal source": "Zn(NO3)2·6H2O", "metal amount": "0.2 mmol", "linker": "H2AzDC | L", "linker amount": "0.2 mmol | 0.2 mmol", "modulator": "NaN", "modulator amount or volume": "NaN", "solvent": "DMF", "solvent volume": "5 ml", "reaction temperature": "115 °C", "reaction time": "3 days"}}
{"paragraph": "Zn(AzDC)(L3)·(DMF) (4) A mixture of Zn(NO3)2·6H2O (0.2 mmol), H2AzDC (0.2 mmol) and L (0.2 mmol) in DMF (15 ml) in a ratio of 1?:?1?:?1 was sealed in a Teflon reactor, heated at 115 °C for 3 days, and then cooled to room temperature at 3 °C h?1. Subsequently, orange slice crystals were obtained in 50% yield based on Zn. Element analysis (%) for 4: calc.: C 62.65, H 3.77, N 11.31; found: C 62.45, H 3.54, N 11.13.", "data": {"compound name": "Zn(AzDC)(L3)·(DMF)", "metal source": "Zn(NO3)2·6H2O", "metal amount": "0.2 mmol", "linker": "H2AzDC | L", "linker amount": "0.2 mmol | 0.2 mmol", "modulator": "NaN", "modulator amount or volume": "NaN", "solvent": "DMF", "solvent volume": "15 mL", "reaction temperature": "115 °C", "reaction time": "3 days"}}
{"paragraph": "1.3. Synthesis of {[NH2(CH3)2]·[Cd2.5(L)2(H2O)]·(H2O)}n (1).A mixture of H3L (37 mg, 0.1 mmol), CdSO4·8/3H2O (51 mg, 0.2 mmol), N,N dimethylformamide (5 mL), acetone (4 mL) and water (3 mL) were placed in a 25 mL Teflon liner.The resulting mixture was stirred for 30 min at room temperature, and then the mixture was sealedin a Parr autolave and kept at 100 °C for 3 days and then cooled to room temperature at a rate of 5°C min?1. Yellow block crystals of 1 were obtained in 47% yield (based on H3L). Anal. Calcd forC88H72Cd5N6O28 (2223.52): C, 47.36; H, 3.25; N, 3.77%. Found: C, 47.06; H, 3.49; N, 3.92%. IR(cm-1): 3446 (s), 1590 (s), 1527 (m), 1391 (s), 1318 (m), 1264 (m), 1173 (w), 1104(w), 862 (w),791 (m), 710 (w), 682 (w).", "data": {"compound name": "{[NH2(CH3)2]·[Cd2.5(L)2(H2O)]·(H2O)}n", "metal source": "CdSO4·8/3H2O", "metal amount": "51 mg, 0.2 mmol", "linker": "H3L", "linker amount": "37 mg, 0.1 mmol", "modulator": "NaN", "modulator amount or volume": "NaN", "solvent": "N,N-dimethylformamide | acetone | water", "solvent volume": "5 mL | 4 mL | 3 mL", "reaction temperature": "100 °C", "reaction time": "3 days"}}
{"paragraph": "1. Synthesis MethodSBMOF-2:H2O was synthesized under solvothermal conditions using Teflon lined 23-mL Parr? stainless steel autoclaves. Starting materials include calcium chloride (CaCl2, 96%, Acros-Organics), 1,2,4,5-Tetrakis(4-carboxyphenyl)benzene (TCPB) (C34H22O8, Sigma Aldrich, 98%) and ethanol (95%, Fisher Scientific) and were used without further purification. A mixture of 0.25 mmoles of CaCl2 (0.027g) and 0.05 mmoles of TCPB (0.03g) were dissolved in 12 gram of ethanol and stirred for 2 hours to achieve homogeneity. The resultant solution was heated at 373 K for 3 days. Colorless prism crystals were recovered as products and washed with ethanol. The water molecules in the structure come from the 95% ethanol solvent and adsorbed moisture in the CaCl2reactant. The yield was 50% based on the linker, 0.02g", "data": {"compound name": "SBMOF-2:H2O", "metal source": "CaCl2", "metal amount": "0.027 g, 0.025 mmol", "linker": "1,2,4,5-Tetrakis(4-carboxyphenyl)benzene (TCPB)", "linker amount": "0.03 g, 0.05 mmoles", "modulator": "NaN", "modulator amount or volume": "NaN", "solvent": "ethanol", "solvent volume": "12 gram", "reaction temperature": "373 K", "reaction time": "3 days"}}
{"paragraph": "Synthesis of 1-mimA mixture of 2-methylimidazole (2-mim, 0.0155 g, 0.19 mmol), NH2–H3BTB (0.0245 g, 0.057 mmol), Zn(NO3)2·6H2O (0.0560 g, 0.2 mmol), tetramethylammonium bromide (0.0153 g, 0.10 mmol), and dimethylformamide (DMF)/H2O (v/v = 3:0.5, 3.5 mL) was heated in a 20 mL scintillation vial at 100 °C for 24 h, followed by cooling to room temperature. The resulting colorless crystals were washed with DMF and water and dried in air. Anal. Calcd for [Zn2(NH2–BTB)][2-mim]·3DMF·7H2O: Calcd C, 47.43; H, 4.74; N, 8.30; found C, 47.98; H, 4.78; N, 8.81%.", "data": {"compound name": "1-mim", "metal source": "Zn(NO3)2·6H2O", "metal amount": "0.0560 g, 0.2 mmol", "linker": "2-methylimidazole (2-mim) | NH2–H3BTB", "linker amount": "0.0155 g, 0.19 mmol | 0.0245 g, 0.057 mmol", "modulator": "tetramethylammonium bromide", "modulator amount or volume": "0.0153 g, 0.10 mmol", "solvent": "DMF/H2O", "solvent volume": "3.5 mL (v/v = 3:0.5)", "reaction temperature": "100 °C", "reaction time": "24 h"}}
{"paragraph": "Synthesis of 1-eimA mixture of 2-ethylimidazole (2-eim, 0.0120 g, 0.13 mmol), NH2–H3BTB (0.0195 g, 0.044 mmol), Zn(NO3)2·6H2O (0.053g, 0.19 mmol), tetramethylammonium bromide (0.020g, 0.13 mmol), and DMF/EtOH/H2O (v/v/v = 4:4:1, 9 mL) was heated in a 20 mL scintillation vial at 100 °C for 24 h, followed by cooling to room temperature. The resulting colorless crystals were washed with DMF and water and dried in air. Anal. Calcd for [Zn2(NH2–BTB)][2-eim]·3DMF·5H2O: Calcd C, 49.70; H, 4.65; N, 8.48; found C, 49.54; H, 4.60; N, 8.17%.", "data": {"compound name": "1-eim", "metal source": "Zn(NO3)2·6H2O", "metal amount": "0.053g, 0.19 mmol", "linker": "2-ethylimidazole (2-eim) | NH2–H3BTB", "linker amount": "0.0120 g, 0.13 mmol | 0.0195 g, 0.044 mmol", "modulator": "tetramethylammonium bromide", "modulator amount or volume": "0.020g, 0.13 mmol", "solvent": "DMF/EtOH/H2O", "solvent volume": "9 mL (v/v/v = 4:4:1)", "reaction temperature": "100 °C", "reaction time": "24 h"}}
{"paragraph": "Synthesis of 1-pimA mixture of 2-propylimidazole (2-pim, 0.0150 g, 0.14 mmol), NH2–H3BTB (0.0150 g, 0.035 mmol), Zn(NO3)2·6H2O (0.0400 g, 0.14 mmol), tetramethylammonium bromide (0.0200 g, 0.13 mmol), and DMF/H2O (v/v = 3:0.5, 3.5 mL) was heated in a 20 mL scintillation vial at 100 °C for 24 h, followed by cooling to room temperature. The resulting colorless block crystals were washed with DMF and water and dried in air. Anal. Calcd for [Zn2(NH2–BTB)][2-pim]·3DMF·6H2O: Calcd C, 49.31; H, 4.89; N, 8.22; found C, 48.9; H, 4.73; N, 8.11%.", "data": {"compound name": "1-pim", "metal source": "Zn(NO3)2·6H2O", "metal amount": "0.0400 g, 0.14 mmol", "linker": "2-propylimidazole (2-pim) | NH2–H3BTB", "linker amount": "0.0150 g, 0.14 mmol | 0.0150 g, 0.035 mmol", "modulator": "tetramethylammonium bromide", "modulator amount or volume": "0.0200 g, 0.13 mmol", "solvent": "DMF/H2O", "solvent volume": "3.5 mL (v/v = 3:0.5)", "reaction temperature": "100 °C", "reaction time": "24 h"}}
{"paragraph": "Synthesis of {[Cu3(CPT)4(μ3-OH)]·NO3·7H2O·EtOH}n (1). Amixture of Cu(NO3)2·3H2O (0.048 g, 0.2 mmol), HCPT (0.020 g,0.1 mmol), H2O (4 mL), and EtOH (2 mL) was added to a 25 mLTeflon-lined stainless steel reactor, and then heated at 120 °C for 2days under autogenous pressure. After being cooled to roomtemperature, blue block crystals were obtained by filtration, washedwith H2O and EtOH in sequence, and dried in air. The yield was 78%(based on HCPT). IR (KBr, cm?1): 3420 (br), 3014 (br), 2094 (w),1606 (s), 1541(s), 1390 (s), 1254 (s), 1016 (s), 847 (m), 783 (s), 698(m). Anal. Calcd (%) for 1 (C38H45Cu3N13O20): C, 38.21; H, 3.80; N,15.24. Found: C 38.36 H 3.89, N 15.08. A single crystal of 1a wasobtained by heating a well-diffracted single crystal of 1 on an OxfordSupernova TM diffractometer equipped with temperature controller at393 K for 5 h, and 1b was afforded by cooling 1a at 150 K for 5 h; 1cwas obtained by outgassing a well-diffracted single crystal of 1 undervacuum at 80 °C for 12 h on the gas adsorption analyzer (Scheme 2).", "data": {"compound name": "{[Cu3(CPT)4(μ3-OH)]·NO3·7H2O·EtOH}n", "metal source": "Cu(NO3)2·3H2O", "metal amount": "0.048 g, 0.2 mmol", "linker": "HCPT", "linker amount": "0.020 g, 0.1 mmol", "modulator": "NaN", "modulator amount or volume": "NaN", "solvent": "H2O | EtOH", "solvent volume": "4 mL | 2 mL", "reaction temperature": "120 °C", "reaction time": "2 days"}}
{"paragraph": "ZJNU-43. A mixture of the organic linker H4L1 (5.0 mg, 10.93mmol) and Cu(NO3)2·3H2O (15.0 mg, 62.10 mmol) was dissolvedin a mixed solvent of DMF, ethanol and H2O (1.5 mL/0.5 mL/0.08 mL) in a screw-capped vial (20 mL). Aer 80 mL of 6 M HClwere added, the vial was capped and heated at 353 K for 120 h.Blue rhombic crystals were obtained in 63% yield. ZJNU-43 canbe best formulated as [Cu2L1(H2O)2]·3DMF·2C2H5OH·4H2O onthe basis of single-crystal X-ray diffraction structure determi nation, TGA and microanalysis. Selected FTIR (KBr, cm 1):1655, 1637, 1630, 1502, 1439, 1387, 1369, 1302, 1254, 1097,1049, 918, 862, 777, 756, 731, 661, 494; anal. forC38H56Cu2N4O19, calcd: C 45.64%, H 5.64%, N 5.60%; found: C45.59%, H 5.57%, N 5.55%.", "data": {"compound name": "ZJNU-43", "metal source": "Cu(NO3)2·3H2O", "metal amount": "15.0 mg, 62.10 mmol", "linker": "H4L1", "linker amount": "5.0 mg, 10.93 mmol", "modulator": "6 M HCl", "modulator amount or volume": "80 mL", "solvent": "DMF | ethanol | H2O", "solvent volume": "1.5 mL | 0.5 mL | 0.08 mL", "reaction temperature": "353 K", "reaction time": "120 h"}}
{"paragraph": "ZJNU-44. A mixture of the organic linker H4L2 (5.0 mg, 10.93mmol) and CuCl2·2H2O (10.0 mg, 58.66 mmol) was dissolved in amixed solvent of DMF, acetonitrile and H2O (1.5 mL/0.5 mL/0.08 mL) in a screw-capped vial (20 mL). Aer 50 mL of 6 M HClwere added, the vial was capped and heated at 353 K for 72 h.Blue rhombic crystals were obtained in 53% yield. ZJNU-44 canbe best formulated as [Cu2L2(H2O)2]·3DMF·3CH3CN·3H2O onthe basis of single-crystal X-ray diffraction structure determi nation, TGA and microanalysis. Selected FTIR (KBr, cm 1):1655, 1570, 1439, 1413, 1373, 1306, 1254, 1099, 1053, 777, 756,731, 694, 661, 492; anal. for C40H51Cu2N7O16, calcd: C 47.43%, H5.07%, N 9.68%; found: C 47.39%, H 5.15%, N 9.54%.", "data": {"compound name": "ZJNU-44", "metal source": "CuCl2·2H2O", "metal amount": "10.0 mg, 58.66 mmol", "linker": "H4L2", "linker amount": "5.0 mg, 10.93 mmol", "modulator": "6 M HCl", "modulator amount or volume": "50 mL", "solvent": "DMF | acetonitrile | H2O", "solvent volume": "1.5 mL | 0.5 mL | 0.08 mL", "reaction temperature": "353 K", "reaction time": "72 h"}}
{"paragraph": "ZJNU-45. A mixture of the organic linker H4L3 (5.0 mg, 10.91mmol) and Cu(NO3)2·3H2O (15.0 mg, 62.10 mmol) was dissolvedin a mixed solvent of DMF, methanol and H2O (1.5 mL/0.5 mL/0.08 mL) in a screw-capped vial (20 mL). 50 mL of 6 M HCl werethen added. The vial was capped and heated at 363 K for 48 h.Blue rhombic crystals were obtained in 60% yield. ZJNU-45 canbe best formulated as [Cu2L3(H2O)2]·3DMF·3MeOH·3H2O onthe basis of single-crystal X-ray diffraction structure determi nation, TGA and microanalysis. Selected FTIR (KBr, cm 1):1655, 1578, 1439, 1419, 1383, 1362, 1298, 1254, 1101, 1049, 777,756, 729, 488; anal. for C36H53Cu2N5O19, calcd: C 43.81%, H5.41%, N 7.10%; found: C 43.79%, H 5.49%, N 6.91%", "data": {"compound name": "ZJNU-45", "metal source": "Cu(NO3)2·3H2O", "metal amount": "15.0 mg, 62.10 mmol", "linker": "H4L3", "linker amount": "5.0 mg, 10.91 mmol", "modulator": "6 M HCl", "modulator amount or volume": "50 mL", "solvent": "DMF | methanol | H2O", "solvent volume": "1.5 mL | 0.5 mL | 0.08 mL", "reaction temperature": "363 K", "reaction time": "48 h"}}
{"paragraph": "Synthesis of Y-ftw-MOF-1. To a 23 ml glass scintillation vial containing TetPOMB (11.5 mg, 0.017 mmol) was added 0.5 ml 0.068 M Y(NO3)3·6H2O in DMF (0.034 mmol), 0.5 ml 1 M 2-fluorobenzoic acid (0.5 mmol) in DMF and 1.0 ml DMF. The vial was sealed and placed into a preheated oven at 115 °C for 2 days. Colorless cubic block shaped crystals were obtained. Yield: 4.2 mg.", "data": {"compound name": "Y-ftw-MOF-1", "metal source": "0.068 M Y(NO3)3·6H2O", "metal amount": "0.5 ml, 0.034 mmol", "linker": "TetPOMB", "linker amount": "11.5 mg, 0.017 mmol", "modulator": "1 M 2-fluorobenzoic acid", "modulator amount or volume": "0.5 ml, 0.5 mmol", "solvent": "DMF | DMF | DMF", "solvent volume": "0.5 ml | 0.5 ml | 1.0 ml", "reaction temperature": "115 °C", "reaction time": "2 days"}}
{"paragraph": "Synthesis of Yb-ftw-MOF-1. To a 23 ml glass scintillation vial containing TetPOMB (11.5 mg, 0.017 mmol) was added 0.5 ml 0.068 M Yb(NO3)3·6H2O in DMF (0.034 mmol), 0.5 ml 1 M 2-fluorobenzoic acid (0.5 mmol) in DMF and 1.0 ml DMF. The vial was sealed and placed into a preheated oven at 115 °C for 2 days. Colorless cubic block shaped crystals were obtained. Yield: 5.6 mg.", "data": {"compound name": "Yb-ftw-MOF-1", "metal source": "0.068 M Y(NO3)3·6H2O", "metal amount": "0.5 ml, 0.034 mmol", "linker": "TetPOMB", "linker amount": "11.5 mg, 0.017 mmol", "modulator": "1 M 2-fluorobenzoic acid", "modulator amount or volume": "0.5 ml, 0.5 mmol", "solvent": "DMF | DMF | DMF", "solvent volume": "0.5 ml | 0.5 ml | 1.0 ml", "reaction temperature": "115 °C", "reaction time": "2 days"}}
{"paragraph": "Synthesis of Tb-ftw-MOF-1. To a 23 ml glass scintillation vial containing TetPOMB (11.5 mg, 0.017 mmol) was added 0.5 ml 0.068 M Tb(NO3)3·5H2O in DMF (0.034 mmol), 0.5 ml 1 M 2-FBA (0.5 mmol) in DMF and 1.0 ml DMF. The vial was sealed and placed into a preheated oven at 115 °C for 2 days. Colorless cubic block shaped crystals were obtained. Yield: 6.4 mg.", "data": {"compound name": "Tb-ftw-MOF-1", "metal source": "0.068 M Y(NO3)3·6H2O", "metal amount": "0.5 ml, 0.034 mmol", "linker": "TetPOMB", "linker amount": "11.5 mg, 0.017 mmol", "modulator": "1 M 2-FBA", "modulator amount or volume": "0.5 ml, 0.5 mmol", "solvent": "DMF | DMF | DMF", "solvent volume": "0.5 ml | 0.5 ml | 1.0 ml", "reaction temperature": "115 °C", "reaction time": "2 days"}}
{"paragraph": "Synthesis of Y-ftw-MOF-2. To a 23 ml glass scintillation vial containing TCPT (8 mg, 0.011 mmol) was added 0.5 ml 0.068 M Y(NO3)3·6H2O in DMF (0.034 mmol), 1.0 ml 2 M 2-FBA (2.0 mmol) in DMF and 1.0 ml DMF. The vial was sealed and placed into a preheated oven at 115 °C for 24 h. Colorless cubic block shaped crystals were obtained. Yield: 8.3 mg.", "data": {"compound name": "Y-ftw-MOF-2", "metal source": "0.068 M Y(NO3)3·6H2O", "metal amount": "0.5 ml, 0.034 mmol", "linker": "TCPT", "linker amount": "8 mg, 0.011 mmol", "modulator": "2 M 2-FBA", "modulator amount or volume": "1.0 ml, 2.0 mmol", "solvent": "DMF | DMF | DMF", "solvent volume": "0.5 ml | 1.0 ml | 1.0 ml", "reaction temperature": "115 °C", "reaction time": "24 h"}}
{"paragraph": "Synthesis of Yb-ftw-MOF-2. To a 23 ml glass scintillation vial containing TCPT (8 mg, 0.011 mmol) was added 0.5 ml 0.068 M Yb(NO3)3·6H2O in DMF (0.034 mmol), 1.0 ml 2 M 2-FBA (2.0 mmol) in DMF and 1.0 ml DMF. The vial was sealed and placed into a preheated oven at 115 °C for 24 h. Colorless cubic block shaped crystals were obtained. Yield: 5.6 mg.", "data": {"compound name": "Yb-ftw-MOF-2", "metal source": "0.068 M Y(NO3)3·6H2O", "metal amount": "0.5 ml, 0.034 mmol", "linker": "TCPT", "linker amount": "8 mg, 0.011 mmol", "modulator": "2 M 2-FBA", "modulator amount or volume": "1.0 ml, 2.0 mmol", "solvent": "DMF | DMF | DMF", "solvent volume": "0.5 ml | 1.0 ml | 1.0 ml", "reaction temperature": "115 °C", "reaction time": "24 h"}}
{"paragraph": "Synthesis of Tb-ftw-MOF-2. To a 23 ml glass scintillation vial containing TCPT (8 mg, 0.011 mmol) was added 0.5 ml 0.068 M Tb(NO3)3·5H2O in DMF (0.034 mmol), 1.0 ml 2 M 2-FBA (2.0 mmol) in DMF and 1.0 ml DMF. The vial was sealed and placed into a preheated oven at 115 °C for 24 h. Colorless cubic block shaped crystals were obtained. Yield: 5.8 mg.", "data": {"compound name": "Tb-ftw-MOF-2", "metal source": "0.068 M Y(NO3)3·6H2O", "metal amount": "0.5 ml, 0.034 mmol", "linker": "TCPT", "linker amount": "8 mg, 0.011 mmol", "modulator": "2 M 2-FBA", "modulator amount or volume": "1.0 ml, 2.0 mmol", "solvent": "DMF | DMF | DMF", "solvent volume": "0.5 ml | 1.0 ml | 1.0 ml", "reaction temperature": "115 °C", "reaction time": "24 h"}}
{"paragraph": "Synthesis of Y-ftw-MOF-2 (Naphth). To a 23 ml glass scintillation vial containing TCDPN (8.5 mg, 0.011 mmol) was added 0.5 ml 0.068 M Y(NO3)3·6H2O in DMF (0.034 mmol), 1.0 ml 2 M 2-FBA (2.0 mmol) in DMF and 0.5 ml DMF. The vial was sealed and placed into a preheated oven at 115 °C for 24 h. Colorless cubic block shaped crystals were obtained. Yield: 8.5 mg.", "data": {"compound name": "Y-ftw-MOF-2 (Naph)", "metal source": "0.068 M Y(NO3)3·6H2O", "metal amount": "0.5 ml, 0.034 mmol", "linker": "TCDPN", "linker amount": "8.5 mg, 0.011 mmol", "modulator": "2 M 2-FBA", "modulator amount or volume": "1.0 ml, 2.0 mmol", "solvent": "DMF | DMF | DMF", "solvent volume": "0.5 ml | 1.0 ml | 0.5 ml", "reaction temperature": "115 °C", "reaction time": "24 h"}}
{"paragraph": "Synthesis of Y-ftw-MOF-2 (Anth). To a 23 ml glass scintillation vial containing TCDPA (9 mg, 0.011 mmol) was added 0.5 ml 0.068 M Y(NO3)3·6H2O in DMF (0.034 mmol), 1.0 ml 2 M 2-FBA (2.0 mmol) in DMF and 0.5 ml DMF. The vial was sealed and placed into a preheated oven at 115 °C for 24 h. Pale yellow cubic block shaped crystals were obtained. Yield: 8.0 mg.", "data": {"compound name": "Y-ftw-MOF-2 (Anth)", "metal source": "0.068 M Y(NO3)3·6H2O", "metal amount": "0.5 ml, 0.034 mmol", "linker": "TCDPA", "linker amount": "9 mg, 0.011 mmol", "modulator": "2 M 2-FBA", "modulator amount or volume": "1.0 ml, 2.0 mmol", "solvent": "DMF | DMF | DMF", "solvent volume": "0.5 ml | 1.0 ml | 0.5 ml", "reaction temperature": "115 °C", "reaction time": "24 h"}}
{"paragraph": "Synthesis of Y-ftw-MOF-3. To a 23 ml glass scintillation vial containing TCEPT (9 mg, 0.011 mmol) was added 0.5 ml 0.068 M Y(NO3)3·6H2O in DMF (0.034 mmol), 0.5 ml 2 M 2-FBA (2.0 mmol) in DMF and 2.0 ml DMF. The vial was sealed and placed into a preheated oven at 115 °C for 24 h. The as synthesized pale yellow cubic block shaped crystals were obtained. The product was washed with copious amounts of DMF to remove impurities. Yield: 4.3 mg.", "data": {"compound name": "Y-ftw-MOF-3", "metal source": "0.068 M Y(NO3)3·6H2O", "metal amount": "0.5 ml, 0.034 mmol", "linker": "TCEPT", "linker amount": "9 mg, 0.011 mmol", "modulator": "2 M 2-FBA", "modulator amount or volume": "0.5 ml, 2.0 mmol", "solvent": "DMF | DMF | DMF", "solvent volume": "0.5 ml | 0.5 ml | 2.0 ml", "reaction temperature": "115 °C", "reaction time": "24 h"}}
{"paragraph": "Synthesis of [Cd1.5((R)-PIA)(bipy)1.5(H2O)]n (1-D): a mixture of (R)-H3PIA (0.031 g, 0.1 mmol), bipy (0.023 g, 0.15 mmol), Cd(NO3)2·4H2O (0.061 g, 0.20 mmol), distilled water (1 mL), methanol (2 mL) and DMF (2 mL) was stirred in a 23 mL teflon cup, and then heated at 100 °C for 48 hours. The colorless block-like crystals of 1-D were obtained in 50% yield based on (R)-H3PIA. Elemental analysis calcd (%) for 1-D: C 49.26, H 3.14, N 7.92; found C 48.14, H 3.32, N 7.66.Synthesis of [Cd1.5((S)-PIA)(bipy)1.5(H2O)]n (1-L): Complex 1-L was synthesized in a similar way to that described for 1-D except using (S)-H3PIA instead of (R)-H3PIA. The colorless block-like crystals of 1-D were obtained in 45% yield based on (S)-H3PIA. Elemental analysis calcd (%) for 1-L: C 49.26, H 3.14, N 7.92; found C 48.41, H 3.41, N 7.45.", "data": {"compound name": "[Cd1.5((R)-PIA)(bipy)1.5(H2O)]n (1-D)", "metal source": "Cd(NO3)2·4H2O", "metal amount": "0.061 g, 0.20 mmol", "linker": "(R)-H3PIA | bipy", "linker amount": "0.031 g, 0.1 mmol | 0.023 g, 0.15 mmol", "modulator": "NaN", "modulator amount or volume": "NaN", "solvent": "distilled water | methanol | DMF", "solvent volume": "1 mL | 2 mL | 2 mL", "reaction temperature": "100 °C", "reaction time": "48 hours"}}
{"paragraph": "Synthesis of {[Er4(L)3(μ3-OH)4(H2O)4]·(NO3)2·10H2O·13DMF}n (1). Into a 15 mL bottle, Er(NO3)3·5H2O (44.4 mg, 0.1 mmol), H2L (9.6 mg, 0.03 mmol), and N,N-dimethylformamide (DMF)/1,4-dioxane/H2O (8 mL, v/v/v: 5/2/1) were loaded. The bottle was sealed and heated at 90 °C for three days. Then pink block-shaped crystals of 1 were obtained and dried in air. Yield: 50% based on H2L. Anal. Calcd for C96H156N18O49Er4: C, 38.24; H, 5.21; N, 8.36%. Found: C, 38.20; H, 5.19; N, 8.53%. IR (KBr, Fig. S9a?): ν (cm?1) 3382 (s), 1658 (s), 1594 (s), 1541 (s), 1410 (s), 1185 (w), 1105 (w), 1010 (w), 863 (m), 785 (s), 708 (s), 669 (m).", "data": {"compound name": "{[Er4(L)3(μ3-OH)4(H2O)4]·(NO3)2·10H2O·13DMF}n", "metal source": "Er(NO3)3·5H2O", "metal amount": "44.4 mg, 0.1 mmol", "linker": "H2L", "linker amount": "9.6 mg, 0.03 mmol", "modulator": "NaN", "modulator amount or volume": "NaN", "solvent": "N,N-dimethylformamide (DMF)/1,4-dioxane/H2O", "solvent volume": "8 mL", "reaction temperature": "90 °C", "reaction time": "three days"}}
{"paragraph": "Synthesis of {[Yb4(L)3(μ3-OH)4(H2O)4]·(NO3)2·10H2O·12DMF}n (2). Yb(NO3)3·5H2O (44.8 mg, 0.1 mmol), H2L (9.6 mg, 0.03 mmol) and DMF/EtOH/H2O (8 mL, v/v/v: 5/2/1) were loaded into a 15 mL bottle. The bottle was sealed and heated at 90 °C for three days. Colourless block crystals of 2 were obtained in 51% yield based on H2L. Anal. Calcd for C93H149N17O48Yb4: C, 37.67; H, 5.06; N, 8.03%. Found: C, 38.28; H, 4.73; N, 7.73%. IR (KBr, Fig. S9b?): ν (cm?1) 3372 (s), 1650 (s), 1587 (s), 1535 (s), 1400 (s), 1175 (w), 1093 (w), 1004 (w), 853 (m), 775 (s), 698 (m), 664 (w).Synthesis of {[Lu4(L)3(μ3-OH)4(H2O)4]·(NO3)2·14H2O·12DMF}n (3). Complex 3 was obtained by the same procedure used for the preparation of 2 except that Yb(NO3)2·5H2O was replaced by Lu(NO3)3·H2O (37.8 mg, 0.1 mmol). Colourless block crystals of 3 were obtained in 47% yield based on H2L. Anal. Calcd for C93H157N17O52Lu4: C, 36.68; H, 5.20; N, 7.82%. Found: C, 36.81; H, 5.35; N, 7.59%. IR (KBr, Fig. S9c?): ν (cm?1) 3375 (s), 1650 (s), 1587 (s), 1538 (s), 1400 (s), 1176 (w), 1092 (w), 852 (m), 802 (w), 773 (s), 698 (m), 667 (w).", "data": {"compound name": "{[Yb4(L)3(μ3-OH)4(H2O)4]·(NO3)2·10H2O·12DMF}n", "metal source": "Yb(NO3)3·5H2O", "metal amount": "44.8 mg, 0.1 mmol", "linker": "H2L", "linker amount": "9.6 mg, 0.03 mmol", "modulator": "NaN", "modulator amount or volume": "NaN", "solvent": "DMF/EtOH/H2O (v/v/v: 5/2/1)", "solvent volume": "8 mL", "reaction temperature": "90 °C", "reaction time": "three days"}}
{"paragraph": "Synthesis of α-{[NH2?CH3)2]2[Zn3(FDA)4]·2DMF}n (1). Amixture of ZnCl2 (0.0273 g, 0.2 mmol), H2FDA (0.0156 g, 0.1mmol), 2.5 mL of CH3CN and 2.5 mL of DMF was sealed in aglass vial of dimensions 10 mm (outer diameter), 8 mm(inner diameter), and 150 mm (length), which was heated at 100 °C for 3 days. After slowly cooling to room temperatureover an additional 3 days, colorless crystals (56% yield basedon Zn) were collected after washing with DMF and drying inair. Elemental analysis for C34H38N4Zn3O22: calcd (%): C,38.86; H, 3.65; N, 5.33. Found (%): C, 38.58; H, 3.89; N, 5.36.IR (KBr, cm?1): 3123 (br), 1623 (s), 1351 (s), 1019 (s), 967 (m),834 (w), 786 (s).", "data": {"compound name": "α-{[NH2(CH3)2]2[Zn3(FDA)4]·2DMF}n", "metal source": "ZnCl2", "metal amount": "0.0273 g, 0.2 mmol", "linker": "H2FDA", "linker amount": "0.0156 g, 0.1 mmol", "modulator": "NaN", "modulator amount or volume": "NaN", "solvent": "CH3CN | DMF", "solvent volume": "2.5 mL | 2.5 mL", "reaction temperature": "100 °C", "reaction time": "3 days"}}
{"paragraph": "Synthesis of α-{[NH2?CH3)2][Zn3(FDA)4]·2DMF}n (1). Amixture of ZnCl2 (0.0273 g, 0.2 mmol), H2FDA (0.0156 g, 0.1mmol), 2.5 mL of CH3CN and 2.5 mL of DMF was sealed in aglass vial of dimensions 10 mm (outer diameter), 8 mm(inner diameter), and 150 mm (length), which was heated at 100 °C for 3 days. After slowly cooling to room temperatureover an additional 3 days, colorless crystals (56% yield basedon Zn) were collected after washing with DMF and drying inair. Elemental analysis for C34H38N4Zn3O22: calcd (%): C,38.86; H, 3.65; N, 5.33. Found (%): C, 38.58; H, 3.89; N, 5.36.IR (KBr, cm?1): 3123 (br), 1623 (s), 1351 (s), 1019 (s), 967 (m),834 (w), 786 (s).Synthesis of β-{[NH2?CH3)2]2[Zn3(FDA)4]·2DMF}n (2). 2 isthe isomer of 1, which has the same molecular formula. Thesynthetic procedure was similar to that of 1 except that ZnCl2was replaced by ZnBr2 (0.0450 g, 0.2 mmol). Colorless crystals(60% yield based on Zn) were obtained after washing withDMF and drying in air. Elemental analysis forC34H38N4Zn3O22: calcd (%): C, 38.86; H, 3.65; N, 5.33. Found(%): C, 38.78; H, 3.81; N, 5.56. IR (KBr, cm?1): 3127 (br), 1613(s), 1575 (m), 1470 (m), 1349 (s), 1016 (w), 965 (w), 804 (s),526 (w).", "data": {"compound name": "β-{[NH2(CH3)2]2[Zn3(FDA)4]·2DMF}n", "metal source": "ZnBr2", "metal amount": "0.0450 g, 0.2 mmol", "linker": "H2FDA", "linker amount": "0.0156 g, 0.1 mmol", "modulator": "NaN", "modulator amount or volume": "NaN", "solvent": "CH3CN | DMF", "solvent volume": "2.5 mL | 2.5 mL", "reaction temperature": "100 °C", "reaction time": "3 days"}}
{"paragraph": "Synthesis of {[NH2(CH3)2][Zn3(FDA)2(μ2-OH)2(μ3-OH)]·1.03H2O}n (3). A mixture of ZnCO3·2Zn(OH)2·H2O (0.0684 g,0.2 mmol), H2FDA (0.0156 g, 0.1 mmol), 4 mL of DMF and 1mL of H2O was sealed in the same glass vial, which was alsoheated at 100 °C for 3 days. After slowly cooling to room tem perature over an additional 3 days, colorless crystals (46%yield based on Zn) were collected after washing with DMFand drying in air. Elemental analysis forC14H17.068NZn3O14.034: calcd (%): C, 27.12; H, 2.77; N, 2.26.Found (%): C, 27.26; H, 2.81; N, 2.52. IR (KBr, cm?1): 3369(br), 1586 (s), 1419 (m), 1379 (s), 1035 (w), 967 (w), 786 (s),608 (w), 501 (w).", "data": {"compound name": "{[NH2(CH3)2][Zn3(FDA)2(μ2-OH)2(μ3-OH)]·1.03H2O}n", "metal source": "ZnCO3·2Zn(OH)2·H2O", "metal amount": "0.0684 g, 0.2 mmol", "linker": "H2FDA", "linker amount": "0.0156 g, 0.1 mmol", "modulator": "NaN", "modulator amount or volume": "NaN", "solvent": "DMF | H2O", "solvent volume": "4 mL | 1 mL", "reaction temperature": "100 °C", "reaction time": "3 days"}}
{"paragraph": "Synthesis of {[Zn2(azpy)(aip)2]·2DMF}n (1). A mixture ofZn(NO3)2·6H2O (30.1 mg, 0.101 mmol), azpy (9.2 mg, 0.05mmol), and H2aip (18.1 mg, 0.101 mmol) was dissolved in asolution of dimethylformamide (DMF, 7 mL) and H2O (1mL). The mixture was sealed in a glass vial and heated at 50 °C in a water bath for 4 days. Plate-shaped orange crystals of1 were isolated by filtration, washed with water and ethanol,and dried in air. Yield: 44% (18.9 mg, based on azpy). FT-IR(KBr pellet, cm?1): 3482 (m), 3253 (m), 3140 (m), 1678 (s),1625 (s), 1574 (s), 1478 (m), 1441 (m), 1386 (s), 1343 (s), 1248(m), 1132 (m), 1098 (m), 961 (m), 932 (w), 852 (m), 797 (m),777 (m), 731 (m), 678 (w), 604 (w), 571 (w), 530 (w). Elementalanalysis calcd (%) for C16H18N4ZnO6: C, 44.92; H, 4.24; N,13.09; found: C, 45.05; H, 4.22; N, 13.21. The formula ?Zn2-?azpy)?aip)2]·2DMF·2H2O was assigned based on elementalanalysis and thermogravimetric analysis.", "data": {"compound name": "{[Zn2(azpy)(aip)2]·2DMF}n", "metal source": "Zn(NO3)2·6H2O", "metal amount": "30.1 mg, 0.101 mmol", "linker": "azpy | H2aip", "linker amount": "9.2 mg, 0.05 mmol | 18.1 mg, 0.101 mmol", "modulator": "NaN", "modulator amount or volume": "NaN", "solvent": "dimethylformamide (DMF) | H2O", "solvent volume": "7 mL | 1 mL", "reaction temperature": "50 °C", "reaction time": "4 days"}}
{"paragraph": "Synthesis of {[Zn2(dipytz)(aip)2]·1.15DMF·0.85MeOH}n (2).A mixture of Zn(NO3)2·6H2O (30.1 mg, 0.101 mmol), dipytz(11.7 mg, 0.051 mmol), and H2aip (18.2 mg, 0.101 mmol) wasdissolved in a solution of DMF (7 mL), MeOH (1 mL) andEtOH (1 mL). The mixture was sealed in a glass vial andheated at 50 °C in a water bath for 4 days. Plate-shaped redcrystals of 2 were isolated by filtration, washed with waterand ethanol, and dried in air. Yield: 54% (22.7 mg, based ondipytz). FT-IR (KBr pellets, cm?1): 3438 (m), 3254 (m), 3140(m), 1667 (s), 1627 (s), 1574 (s), 1478 (m), 1441 (m), 1384 (s),1342 (s), 1248 (m), 1133 (m), 1099 (m), 961 (m), 927 (w), 795(m), 777 (m), 731 (m), 685 (w), 604 (w), 571 (w), 536 (w). Ele mental analysis calcd (%) for C32.3H33.45N9.15Zn2O12: C, 44.45;H, 3.86; N, 14.69; found: C, 44.16; H, 4.01; N, 14.82. The for mula ?Zn2?dipytz)?aip)2]·1.15DMF·0.85MeOH·2H2O wasassigned based on elemental analysis and thermogravimetricanalysis.", "data": {"compound name": "{[Zn2(dipytz)(aip)2]·1.15DMF·0.85MeOH}n", "metal source": "Zn(NO3)2·6H2O", "metal amount": "30.1 mg, 0.101 mmol", "linker": "dipytz | H2aip", "linker amount": "11.7 mg, 0.051 mmol | 18.2 mg, 0.101 mmol", "modulator": "NaN", "modulator amount or volume": "NaN", "solvent": "DMF | MeOH | EtOH", "solvent volume": "7 mL | 1 mL | 1 mL", "reaction temperature": "50 °C", "reaction time": "4 days"}}
{"paragraph": "Synthesis of {[Zn2(tpim)(aip)2]·2.5DMF·2H2O}n (3). A mix ture of Zn(NO3)2·6H2O (29.9 mg, 0.099 mmol), tpim (14.9 mg,0.049 mmol), and H2aip (18.1 mg, 0.101 mmol) was dissolvedin a solution of DMF (7 mL), H2O (1 mL), MeOH (1 mL) andEtOH (1 mL). The mixture was sealed in a glass vial andheated at 50 °C in a water bath for 4 days. Plate-shaped color less crystals of 3 were isolated by filtration, washed withwater and ethanol, and dried in air. Yield: 79% (39.8 mg,based on tpim).", "data": {"compound name": "{[Zn2(tpim)(aip)2]·2.5DMF·2H2O}n", "metal source": "Zn(NO3)2·6H2O", "metal amount": "29.9 mg, 0.099 mmol", "linker": "tpim | H2aip", "linker amount": "14.9 mg, 0.049 mmol | 18.1 mg, 0.101 mmol", "modulator": "NaN", "modulator amount or volume": "NaN", "solvent": "DMF | H2O | MeOH | EtOH", "solvent volume": "7 mL | 1 mL | 1 mL | 1 mL", "reaction temperature": "50 °C", "reaction time": "4 days"}}
{"paragraph": "Synthesis of [Zn(BDC)(TIB)]·3H2O (Zn-MOF-1)A mixture of Zn(NO3)2·6H2O (178.5 mg, 0.6 mmol), H2BDC(120 mg, 0.3 mmol) and TIB (166 mg, 0.6 mmol) wasdissolved in 10 mL of distilled water and 2 mL DMF. The pHvalue was adjusted to 5.0 with 1 M NaOH solution under stir ring, then the mixture was placed in a 25 mL Teflon reactorand kept under autogenous pressure at 160 °C for five days.The mixture was cooled to room temperature at 5 °C h?1, andlight yellow crystals were obtained. Yield: ~54% based on theTIB ligand. Anal. calc. for C24H32N6.5O11.5Zn (660.93): C,43.57; H, 9.68; N, 13.76. Found: C, 43.56; H, 13.78; N, 13.75.", "data": {"compound name": "[Zn(BDC)(TIB)]·3H2O (Zn-MOF-1)", "metal source": "Zn(NO3)2·6H2O", "metal amount": "178.5 mg, 0.6 mmol", "linker": "H2BDC | TIB", "linker amount": "120 mg, 0.3 mmol | 166 mg, 0.6 mmol", "modulator": "NaN", "modulator amount or volume": "NaN", "solvent": "distilled water | DMF", "solvent volume": "10 mL | 2 mL", "reaction temperature": "160 °C", "reaction time": "five days"}}
{"paragraph": "Synthesis of [Zn(BDA)(TIB)2/3]n (Zn-MOF-2)A mixture of Zn(NO3)2·6H2O (178.5 mg, 0.6 mmol), H2BDA(145.3 mg, 0.6 mmol) and TIB (82.8 mg, 0.3 mmol) wasdissolved in the mixed solution of 10 mL of distilled waterand 2 mL DMF under stirring, and then the mixture wassealed in a 25 mL Teflon reactor autoclave and heated to 140 °C in 4 h and maintained for 3 days. After the autoclave wascooled to room temperature, yellow bulk crystals suitable forsingle crystal X-ray crystallographic analysis were obtained.Yield: ~30% based on the TIB ligand. Anal. calc. forC24H16N4O4Zn (489.78): C, 58.80; H, 3.26; N, 11.43. Found: C,58.86; H, 3.24; N, 11.51.", "data": {"compound name": "[Zn(BDA)(TIB)2/3]n (Zn-MOF-2)", "metal source": "Zn(NO3)2·6H2O", "metal amount": "178.5 mg, 0.6 mmol", "linker": "H2BDA | TIB", "linker amount": "145.3 mg, 0.6 mmol | 82.8 mg, 0.3 mmol", "modulator": "NaN", "modulator amount or volume": "NaN", "solvent": "distilled water | DMF", "solvent volume": "10 mL | 2 mL", "reaction temperature": "140 °C", "reaction time": "3 days"}}
{"paragraph": "Synthesis of [Zn3(BDC)2(BDA)(TIB)2]n (Zn-MOF-3)A mixture of Zn(NO3)2·6H2O (59.5 mg, 0.2 mmol), H2BDA(12.1 mg, 0.05 mmol), H2BDC (5.0 mg, 0.03 mmol) and TIB(8.3 mg, 0.03 mmol) was dissolved in the mixed solution of 5mL of distilled water and 5 mL DMF under stirring, and thenthe mixture was sealed in a 25 mL Teflon reactor autoclaveand heated to 140 °C in 4 h and maintained for 3 days. Afterthe autoclave was cooled to room temperature, yellow bulkcrystals suitable for single crystal X-ray crystallographicanalysis were obtained. Yield: ~34% based on the TIB ligand.Anal. calc. for C60H43N12O12Zn3 (1320.17): C, 54.54; H, 3.26;N, 12.73. Found: C, 54.59; H, 3.24; N, 12.71", "data": {"compound name": "[Zn3(BDC)2(BDA)(TIB)2]n (Zn-MOF-3)", "metal source": "Zn(NO3)2·6H2O", "metal amount": "59.5 mg, 0.2 mmol", "linker": "H2BDC | TIB", "linker amount": "5.0 mg, 0.03 mmol | 8.3 mg, 0.03 mmol", "modulator": "NaN", "modulator amount or volume": "NaN", "solvent": "distilled water | DMF", "solvent volume": "5 mL | 5 mL", "reaction temperature": "140 °C", "reaction time": "3 days"}}
{"paragraph": "Synthesis of CoL(1,4-bdc)·2DMF (1). A mixture of Co(NO3)2·6H2O (0.025 mmol, 0.007 g), L (0.0125 mmol, 0.005 g),1,4-H2bdc (0.0125 mmol, 0.002 g) and DMF (8 mL) was sealedin a Teflon-lined autoclave and heated at 150 °C for 3 days,then followed by slow cooling to room temperature. The result ing red block crystals were filtered off (yield: ca. 72% based on L).Elemental Anal. Found: C, 53.80; H, 4.25; N, 20.91%. CalcdFor CoC33H31N11O6: C, 53.81; H, 4.24; N, 20.92%. IR (cm?1):3092(s), 2922(s), 1964(w), 1659(s), 1621(s), 1584(s), 1504(m),1395(s), 1138(m), 1096(m), 1016(m), 993(m), 974(m), 845(m),804(m), 750(s), 708(m), 532(m).Synthesis of CdL(4,4′-bpc)·3DMF (2). The synthesis of MOF2 was carried out as described above for complex 1, but start ing with the mixture of Cd(NO3)2·4H2O (0.0375 mmol,0.012 g), L (0.0125 mmol, 0.005 g), 4,4′-H2bpc (0.0125 mmol,0.003 g) and DMF (8 mL). The yield of the colorless block crys tals is ca. 68% based on L. Elemental Anal. Found: C, 53.72; H,4.50; N, 17.88%. Calcd for CdC42H42N12O7: C, 53.71; H, 4.51;N, 17.89%. IR (cm?1): 3427(s), 2924(m), 1657(s), 1618(s), 1584(s),1530(m), 1393(s), 1142(w), 1097(m), 1046(w), 1016(w), 1007(w),843(m), 772(m), 708(m), 528(w), 426(w).", "data": {"compound name": "CoL(1,4-bdc)·2DMF", "metal source": "Co(NO3)2·6H2O", "metal amount": "0.007 g, 0.025 mmol", "linker": "L | 1,4-H2bdc", "linker amount": "0.005 g, 0.0125 mmol | 0.002 g, 0.0125 mmol", "modulator": "NaN", "modulator amount or volume": "NaN", "solvent": "DMF", "solvent volume": "8 mL", "reaction temperature": "150 °C", "reaction time": "3 days"}}
{"paragraph": "Synthesis of {[Er(H0.5DADQ)2(H2O)2]·5H2O}n (Er-DADQ). A mixture containing H2DADQ (0.0300 g, 0.075 mmol) andEr(NO3)3·6H2O (0.0700 g, 0.15 mmol) in 3 mL of DMF-H2O(1 : 1) and 0.6 mL of 6 M HCl solution was sealed in a Teflon lined autoclave and heated at 120 °C under autogenouspressure for two days and then allowed to cool to room temp erature. The yellow crystals were washed with DMF and waterand were air-dried. Yield: 54% (based on H2DADQ). Anal.Calcd for C44H43ErN8O15 (Mr: 1091.12): C, 48.43; H, 3.97;N, 10.27%. Found: C, 51.18; H, 3.92; N, 11.46%. IR (cm?1):3403(w), 3314(w), 3043(w), 1655(s), 1596(s), 1531(w), 1396(s),1304(w), 1240(m), 1180(m), 867(w), 786(w), 750(m), 683(w),597(w), 570(w).Synthesis of {[Eu(H0.5DADQ)2(H2O)2]·5H2O}n (Eu-DADQ)The preparation of Eu-DADQ was similar to that of Er-DADQexcept that Eu(NO3)3·6H2O (0.0670 g, 0.15 mmol) was usedinstead of Er(NO3)3·6H2O (0.0732 g, 0.15 mmol). The yellowcrystals were washed with DMF and H2O and were air-dried.Yield: 34% (based on H2DADQ). Anal. Calcd forC44H43EuN8O15 (Mr: 1075.82): C, 49.12; H, 4.03; N, 10.42%.Found: C, 52.11; H, 3.88; N, 11.43%. IR (cm?1): 3406(w),3312(w), 3048(w), 1651(m), 1599(s), 1570(m), 1396(s), 1306(w),1306(m), 1182(m), 861(w), 786(s), 751(w), 683(m), 596(w),571(w)", "data": {"compound name": "{[Er(H0.5DADQ)2(H2O)2]·5H2O}n (Er-DADQ)", "metal source": "Er(NO3)3·6H2O", "metal amount": "0.0700 g, 0.15 mmol", "linker": "H2DADQ", "linker amount": "0.0300 g, 0.075 mmol", "modulator": "6 M HCl", "modulator amount or volume": "0.6 mL", "solvent": "DMF-H2O", "solvent volume": "3 mL, 1:1", "reaction temperature": "120 °C", "reaction time": "two days"}}
{"paragraph": "Synthesis of UHM-31. In a typical synthesis 92.5 mg(0.405 mmol) of 2-fluoro-1,3,5-benzenetricarboxylic acid weredissolved in 8 mL of DMA including 0.56 mL of HNO3 (20%).Afterwards 0.8 mL of a Cu(NO3)2·3H2O solution (200 mg mL-1)were added and the reaction mixture was heated to 80 °C for 48 h. The resulting turquoise MOF single crystals werecollected by filtration, washed with DMA and dried in air toyield 127 mg of UHM-31. For activation the as synthesizedform of the MOF was treated by soxhlet extraction with ethanolfor 20 h. After the solvent exchange the MOF was thermallyactivated in vacuum for 20 h at 120 °C.", "data": {"compound name": "UHM-31", "metal source": "Cu(NO3)2·3H2O", "metal amount": "200 mg mL-1, 0.8 mL", "linker": "2-fluoro-1,3,5-benzenetricarboxylic acid", "linker amount": "92.5 mg, 0.405 mmol", "modulator": "HNO3", "modulator amount or volume": "20%, 0.56 mL", "solvent": "DMA", "solvent volume": "8 mL", "reaction temperature": "80 °C", "reaction time": "48 h"}}
{"paragraph": "Synthesis of UHM-32. In a typical synthesis 45.0 mg(0.197 mmol) of 2-fluoro-1,3,5-benzenetricarboxylic acid weredissolved in 4 mL of DMA including 0.28 mL of HNO3 (20%).Afterwards 0.4 mL of a Cu(NO3)2·3H2O solution (200 mg mL-1)were added and the reaction mixture was heated to 100 °C for 48 h. The resulting green MOF single crystals were col lected by filtration, washed with DMA and dried in air to yield75.7 mg of UHM-32. For activation the as synthesized formof the MOF was treated by soxhlet extraction with ethanol for20 h. After the solvent exchange the MOF was thermallyactivated in vacuum for 20 h at 120 °C.", "data": {"compound name": "UHM-32", "metal source": "Cu(NO3)2·3H2O", "metal amount": "200 mg mL-1, 0.4 mL", "linker": "2-fluoro-1,3,5-benzenetricarboxylic acid", "linker amount": "45.0 mg, 0.197 mmol", "modulator": "HNO3", "modulator amount or volume": "20%, 0.28 mL", "solvent": "DMA", "solvent volume": "4 mL", "reaction temperature": "100 °C", "reaction time": "48 h"}}
{"paragraph": "Synthesis of UHM-33. In a typical synthesis 75.3 mg(0.330 mmol) of 2-fluoro-1,3,5-benzenetricarboxylic acid weredissolved in 4 mL of DMA including 0.28 mL of HNO3 (20%).Afterwards 0.4 mL of a Cu(NO3)2·3H2O solution (200 mg mL-1)were added and the reaction mixture was heated to 65 °C for 48 h in an oven or for 24 h in a mircrowave. The resultingturquoise MOF single crystals (the microwave synthesisgave a crystalline powder) were collected by filtration, washedwith DMA and dried in air to yield 90 mg of UHM-33. For acti vation the as synthesized form of the MOF was treated bysoxhlet extraction with ethanol for 20 h. After the solventexchange the MOF was thermally activated in vacuum for 20 hat 120 °C.", "data": {"compound name": "UHM-33", "metal source": "Cu(NO3)2·3H2O", "metal amount": "200 mg mL-1, 0.4 mL", "linker": "2-fluoro-1,3,5-benzenetricarboxylic acid", "linker amount": "75.3 mg, 0.330 mmol", "modulator": "HNO3", "modulator amount or volume": "20%, 0.28 mL", "solvent": "DMA", "solvent volume": "4 mL", "reaction temperature": "65 °C", "reaction time": "24 h"}}
