Repository: USTC-KnowledgeComputingLab/SciBrain-Chem

# KALE-LM-Chem

This is the official code repository for *KALE-LM-Chem*.

For certain complex testing tasks, we modified part of the code for better evaluation.

- Paper: https://arxiv.org/abs/2409.18695
- Models:
  - Llama3-KALE-LM-Chem-8B: [https://huggingface.co/USTC-KnowledgeComputingLab/Llama3-KALE-LM-Chem-8B](https://huggingface.co/USTC-KnowledgeComputingLab/Llama3-KALE-LM-Chem-8B)
  - Llama3-KALE-LM-Chem-1.5-8B: [https://huggingface.co/USTC-KnowledgeComputingLab/Llama3-KALE-LM-Chem-1.5-8B](https://huggingface.co/USTC-KnowledgeComputingLab/Llama3-KALE-LM-Chem-1.5-8B)

File: eval/IE/data_mof.jsonl (part 17 of 19)
{"paragraph": "Synthesis of Cu2(pzdc)2(pyz)·2H2O (hydrated complex 1). A mixture of Na2pzdc(0.21 g, 1.00 mmol) and pyz (1.0 g, 12.5 mmol) dissolved in H2O/EtOH(1:1, 100 ml) was slowly added to the H2O solution (100 ml) containingCu(ClO4)2·6H2O (0.37 g, 1.00 mmol) at room temperature. After stirring forone day, the resultant precipitate was filtered, washed with H2O and methanol,and dried under reduced pressure27. Elemental analysis for C16H12Cu2N6O10 isas follows. Calculated: C, 33.40; H, 2.10; N, 14.61. Found: C, 32.78; H, 1.57; N,14.34.", "data": {"compound name": "Cu2(pzdc)2(pyz)·2H2O", "metal source": "Cu(ClO4)2·6H2O", "metal amount": "0.37 g, 1.00 mmol", "linker": "Na2pzdc | pyz", "linker amount": "0.21 g, 1.00 mmol | 1.0 g, 12.5 mmol", "modulator": "NaN", "modulator amount or volume": "NaN", "solvent": "H2O/EtOH | H2O", "solvent volume": "1:1, 100 ml | 100 ml", "reaction temperature": "room temperature", "reaction time": "one day"}}
{"paragraph": "Synthesis of {[Eu(ptptc)0.75(H2O)2]·0.5DMF·1.5H2O}n (1). H4ptptc(0.0406 g, 0.1 mmol) and Eu2(SO4)3·8H2O (0.1472 g, 0.2 mmol) wereadded to a 15-mL vial. A 1:1 (v/v) mixture of DMF and H2O (8 mL)was added to the mixture. The content was sonicated for 15 min andthen heated at 85 °C for 72 h to form colorless prism-shaped crystals,which were collected, washed with DMF, and dried in air with 68%yield, based on Eu. Anal. Calcd for C18H18N0.5O10Eu1: C, 39.07; H,3.28; N, 1.27; O, 28.92. Found: C, 39.24; H, 3.19; N, 1.31; O, 28.83.IR (KBr, cm?1): 3410 (s), 2974 (w), 1615 (s), 1555 (s), 1451 (m),1413 (m), 1384 (m), 833 (w), 765 (w), 733 (w).", "data": {"compound name": "{[Eu(ptptc)0.75(H2O)2]·0.5DMF·1.5H2O}n", "metal source": "Eu2(SO4)3·8H2O", "metal amount": "0.1472 g, 0.2 mmol", "linker": "H4ptptc", "linker amount": "0.0406 g, 0.1 mmol", "modulator": "NaN", "modulator amount or volume": "NaN", "solvent": "DMF | H2O", "solvent volume": "8 mL, 1:1 (v/v)", "reaction temperature": "85 °C", "reaction time": "72 h"}}
{"paragraph": "Synthesis of {[Me 2 H 2 N ] 2 [Eu 2 (ptptc) 2 ( H 2 O)-(DMF)0.5]·1.5DMF·7H2O}n (2). H4ptptc (0.0406 g, 0.1 mmol),Eu2(SO4)3·8H2O (0.1472 g, 0.2 mmol) and conc. H2SO4 (18 M;0.05 mL) were added to a 15-mL vial. A 1:1 (v/v) mixture of DMFand H2O (8 mL) was added to the mixture. The content was sonicatedfor 15 min and then heated at 85 °C for 72 h. The colorless hexagonalprism-like crystals were obtained, washed with DMF, and dried in air(73% yield based on Eu). Anal. Calcd for C54H66N4O26Eu2: C, 43.50;H, 4.46; N, 3.76; O, 27.90. Found: C, 43.79; H, 4.32; N, 3.86; O,27.48. IR (KBr, cm?1): 3431 (s), 2972 (w), 1627 (s), 1454 (m), 1410(m), 1383 (m), 783 (w), 778 (w), 734 (w).", "data": {"compound name": "{[Me 2 H 2 N ] 2 [Eu 2 (ptptc) 2 ( H 2 O)-(DMF)0.5]·1.5DMF·7H2O}n", "metal source": "Eu2(SO4)3·8H2O", "metal amount": "0.1472 g, 0.2 mmol", "linker": "H4ptptc", "linker amount": "0.0406 g, 0.1 mmol", "modulator": "H2SO4", "modulator amount or volume": "18 M, 0.05 mL", "solvent": "DMF | H2O", "solvent volume": "8 mL, 1:1 (v/v)", "reaction temperature": "85 °C", "reaction time": "72 h"}}
{"paragraph": "Synthesis of {[Eu(Hptptc)(H2O)4]·0.5DMF·H2O}n (3). H4ptptc(0.0406 g, 0.1 mmol), Eu2(SO4)3·8H2O (0.1472 g, 0.2 mmol) andconc. H2SO4 (18 M; 0.05 mL) were added to a 15-mL vial. A 1:3 (v/v)mixture of DMF and H2O (8 mL) was added to the solids. Thecontent was sonicated for 15 min and then heated at 85 °C for 72 h.The colorless block-shaped crystals were obtained, washed with DMF,and dried in air (47% yield based on Eu). Anal. Calcd forC23.5H24.5N0.5O13.5Eu1: C, 41.39; H, 3.62; N, 1.02; O, 31.67. Found:C, 41.10; H, 3.52; N, 0.98; O, 31.43. IR (KBr, cm?1): 3422 (s), 2925(w), 1622 (s), 1550 (s), 1450 (m), 1410 (m), 1384 (m), 785 (w), 757(w), 761 (w).", "data": {"compound name": "{[Eu(Hptptc)(H2O)4]·0.5DMF·H2O}n", "metal source": "Eu2(SO4)3·8H2O", "metal amount": "0.1472 g, 0.2 mmol", "linker": "H4ptptc", "linker amount": "0.0406 g, 0.1 mmol", "modulator": "H2SO4", "modulator amount or volume": "18 M, 0.05 mL", "solvent": "DMF | H2O", "solvent volume": "8 mL, 1:3 (v/v)", "reaction temperature": "85 °C", "reaction time": "72 h"}}
{"paragraph": "Syntheses of {[Zn2(L)(BDC)2]·H2O}n (1).A mixture of L (0.1 mmol, 0.0336 g), Zn(NO3)2·6H2O (0.2 mmol,0.0595 g), H2BDC (0.2 mmol, 0.0332 g), 5 mL H2O and a drop ofDMF was stirred for 0.5 h, then transferred to a 20 mL Teflon-linedstainless steel container, heated at 120 °C for 2 days, and thencooled to room temperature slowly. Colorless crystals of 1 canbe obtained. Yield: 28% based on ZnII. Elemental analysis (%) forC33H30Zn2N8O9 (813.39). Calcd: C, 48.73; H, 3.72; N, 13.78. Found:C, 48.57; H, 3.79; N, 13.68. IR (KBr, cm 1): 3459(s), 3118(s), 1599(s), 1338(s), 1103(s), 1024(w), 948(m), 881(m), 826(m), 740(s),658(m), 630(w), 569(w), 514(w).2.3. Syntheses of {[Cd2(L)2(BDC)]·(BDC)·7.7(H2O)}n (2)A mixture of L (0.2 mmol, 0.0673 mg), Cd(NO3)2·4H2O(0.4 mmol, 0.1234 g), H2BDC (0.4 mmol, 0.0664 g), 8 mL H2O,3 mL DMF and 10% sodium hydroxide solution (0.1 mL) was stirredfor 0.5 h, then transferred to a 20 mL Teflon-lined stainless steelcontainer, heated at 130 °C for 3 days, and then cooled to roomtemperature slowly. Colorless crystals of 2 can be obtained. Yield:47% based on CdII. Elemental analysis (%) for C50H63.4Cd2N16O15.7(1364.59). Calcd: C, 44.01; H, 4.68; N, 16.42. Found: C, 44.71; H,4.98; N, 16.09. IR (KBr, cm 1): 3423(s), 3127(w), 2922(w), 1558(s), 1382(s), 1242(m), 1093(s), 1024(m), 932(m), 830(m), 751(m),657(m), 624(w), 515(w).2.4. Syntheses of {[Co(L)(H2O)2]·(BDC)·5(H2O)}n (3)The similar synthetic method for 1 was used except that Cd(NO3)2·4H2O was replaced by Co(NO3)2·6H2O (0.4 mmol,0.1164 g). Colorless crystals of 3 can be obtained. Yield: 46% basedon CoII. Elemental analysis (%) for C25H38CoN8O11 (685.56). Calcd:C, 43.80; H, 5.59; N, 16.35; Found: C, 43.52; H, 5.51; N, 16.37. IR(KBr, cm 1): 3385(s), 3133(w), 1565(s), 1455(m), 1384(s), 1292(m), 1241(s), 1089(s), 1026(m), 938(m), 824(m), 752(s), 663(s),623(w), 508(w)", "data": {"compound name": "{[Zn2(L)(BDC)2]·H2O}n", "metal source": "Zn(NO3)2·6H2O", "metal amount": "0.2 mmol, 0.0595 g", "linker": "L | H2BDC", "linker amount": "0.1 mmol, 0.0336 g | 0.2 mmol, 0.0332 g", "modulator": "NaN", "modulator amount or volume": "NaN", "solvent": "H2O | DMF", "solvent volume": "5 mL | a drop", "reaction temperature": "120 °C", "reaction time": "2 days"}}
{"paragraph": "1.2 Syntheses of complex 1. A mixture of H4TCPBDA (0.2 mmol, 133 mg) and Co(ClO4)2·6H2O(0.3 mmol, 110 mg) in N,N’-dimethylformamide (DMF) (8 mL) with an additional 100 μL HAc wassealed in a 25 mL Teflon-lined bomb at 100 °C for 2 days. Then the mixture was cooled to roomtemperatrure, yielding orange prism crystals which were collected and repeatedly washed with DMFthree times. Phase purity of the crystals was confirmed by powder X-ray diffraction (PXRD). Yield:78% (based on H4TCPBDA). Elemental analyses calcd (%) for C85H99N7O37Co3: C 51.37, H 5.02, N4.93; found (%): C 51.32, H 4.98, N 4.96.", "data": {"compound name": "complex 1", "metal source": "Co(ClO4)2·6H2O", "metal amount": "0.3 mmol, 110 mg", "linker": "H4TCPBDA", "linker amount": "0.2 mmol, 133 mg", "modulator": "HAc", "modulator amount or volume": "100 μL", "solvent": "N,N’-dimethylformamide (DMF)", "solvent volume": "8 mL", "reaction temperature": "100 °C", "reaction time": "2 days"}}
{"paragraph": "1.3 Syntheses of complex 2. A mixture of H4TCPBDA (0.2 mmol, 133 mg) and CdCl2·2.5H2O(0.3 mmol, 68 mg) in N,N’-dimethylformamide (DMF) (8 mL) with an additional 100 μL HAc wassealed in a 25 mL Teflon-lined bomb at 120 °C for 3 days. Then the mixture was cooled to roomtemperatrure, yielding colorless block crystals which were collected and repeatedly washed with DMFthree times. Phase purity of the crystals was confirmed by powder X-ray diffraction (PXRD). Yield:72% (based on H4TCPBDA). Elemental analyses calcd (%) for C88H124N8O43Cd3: C 45.57, H 5.39, N4.83; found (%): C 45.62, H 5.28, N 4.78.", "data": {"compound name": "complex 2", "metal source": "CdCl2·2.5H2O", "metal amount": "0.3 mmol, 68 mg", "linker": "H4TCPBDA", "linker amount": "0.2 mmol, 133 mg", "modulator": "HAc", "modulator amount or volume": "100 μL", "solvent": "N,N’-dimethylformamide (DMF)", "solvent volume": "8 mL", "reaction temperature": "120 °C", "reaction time": "3 days"}}
{"paragraph": "Syntheses of compounds{[Zn(CPT)2](NMF)3}n (1). A mixture of Zn(NO3)2·6H2O(0.030 g, 0.1 mmol), HCPT (0.030 g, 0.15 mmol), DMF (2.0mL), and NMF (2.0 mL) was added to a 20 mL glass vesseland heated to 90 °C for 72 h under autogenous pressure. Thevessel was then cooled down to room temperature, and color less stripe crystals were obtained. The yield was 80% for 1(based on the HCPT ligand). IR (KBr, cm?1): 3437 (vs, br),3111 (s), 1673 (vs), 1607 (vs), 1564 (vs), 1531 (vs), 1375 (vs),1242 (s), 1096 (s), 1042 (m), 862 (s), 785 (m), 720 (m), 695(w). Elemental analysis calcd (%) for 1 (C24H27N9O7Zn): C,46.58; H, 4.40; N, 20.37; found: C 46.21, H 4.67, N 20.12.", "data": {"compound name": "{[Zn(CPT)2](NMF)3}n", "metal source": "Zn(NO3)2·6H2O", "metal amount": "0.030 g, 0.1 mmol", "linker": "HCPT", "linker amount": "0.030 g, 0.15 mmol", "modulator": "NaN", "modulator amount or volume": "NaN", "solvent": "DMF | NMF", "solvent volume": "2.0 mL | 2.0 mL", "reaction temperature": "90 °C", "reaction time": "72 h"}}
{"paragraph": "{[Zn(CPT)2](DMF)0.75}n (2). A mixture of Zn(NO3)2·6H2O(0.030 g, 0.1 mmol), HCPT (0.030 g, 0.15 mmol), DMF (3.0mL), and CH3CN (1.0 mL) was added to a 20 mL glass vesseland heated to 90 °C for 72 h under autogenous pressure. Thevessel was then cooled down to room temperature, and color less block crystals were obtained. The yield was 45% for 2(based on the HCPT ligand). IR (KBr, cm?1): 3437 (s, br), 3111(m), 1673 (w), 1607 (vs), 1564 (s), 1531 (s), 1375 (s), 1242 (s),1096 (s), 1042 (m), 862 (s), 785 (m), 720 (m), 695 (w). Elemen tal analysis calcd (%) for 2 (C20.25H17.25N6.75O4.75Zn): C, 48.98;H, 3.50; N, 19.04; found: C 48.53, H 3.77, N 19.32.", "data": {"compound name": "{[Zn(CPT)2](DMF)0.75}n", "metal source": "Zn(NO3)2·6H2O", "metal amount": "0.030 g, 0.1 mmol", "linker": "HCPT", "linker amount": "0.030 g, 0.15 mmol", "modulator": "NaN", "modulator amount or volume": "NaN", "solvent": "DMF | CH3CN", "solvent volume": "3.0 mL | 1.0 ml", "reaction temperature": "90 °C", "reaction time": "72 h"}}
{"paragraph": "2.1. UBMOF-8: In a rubber lined glass vial 0.035 g of ZrCl4 (0.15 mmol) and 0.50 g (4 mmol) of benzoic acid was dissolved in 2.5 mL dimethylformamide and 0.5 mL N-Methyl-2-pyrrolidone (NMP). The mixture was then sonicated at 50 °C for 20 min. To this solution 0.036 g (0.12 mmol) of NH2SDCAH2 was added and sonicated further for 30 minutes. The resulting solution was then placed into an oven programmed to heat at a ramp of 10 °C per minute to 120 °C. The temperature was maintained for 96 hours followed by cooling to 20 °C at a rate of 0.2 °C per minute. Reddish-brown octahedral crystals were obtained with yellow powder at the bottom of the vial.Chemical Formula (vacuum dried sample): [Zr6O4(OH)4(DASDCA)6]; C96H92N12O32Zr6; Elemental Analysis: (calcd.) C, 46.93; H, 3.12; N, 6.84; found: C, 48.84; H, 4.41; N, 5.43", "data": {"compound name": "UBMOF-8", "metal source": "ZrCl4", "metal amount": "0.035 g, 0.15 mmol", "linker": "NH2SDCAH2", "linker amount": "0.036 g, 0.12 mmol", "modulator": "benzoic acid", "modulator amount or volume": "0.5 g, 4 mmol", "solvent": "dimethylformamide | N-Methyl-2-pyrrolidone (NMP)", "solvent volume": "2.5 mL | 0.5 mL", "reaction temperature": "120 °C", "reaction time": "96 hours"}}
{"paragraph": "2.2. UBMOF-9: In a rubber lined glass vial 0.101 g of ZrCl4 (0.43 mmol) and 1.03 (8.4 mmol) g of benzoic acid was dissolved in 7 mL dimethylformamide and 1.5 mL N-Methyl-2-pyrrolidone (NMP). The mixture was then sonicated at 50 °C for 20 min. To this solution 0.101 g (0.38 mmol) of SDCAH2 was added and sonicated further for 30 minutes.  The resulting solution was then placed into an oven programmed to heat at a ramp of 10 °C per minute to 120 °C. The temperature was maintained for 96 hours followed by cooling to 20 °C at a rate of 0.2 °C per minute. Pale white crystals were obtained on the wall and at the bottom of the vial (Yield: 0.119 g)Chemical Formula (vacuum dried sample): [Zr6O4(OH)4(SDCA)6](PhCOOH)0.75;C101.25H68.5O33.5Zr6 (MW: 2368.47); Elemental Analysis (%): (calcd.) C, 51.35; H, 2.92; N, 0.00; % found: C, 50.77; H, 2.66; N, 0.05", "data": {"compound name": "UBMOF-9", "metal source": "ZrCl4", "metal amount": "0.101 g, 0.43 mmol", "linker": "SDCAH2", "linker amount": "0.101 g, 0.38 mmol", "modulator": "benzoic acid", "modulator amount or volume": "1.03 g, 8.4 mmol", "solvent": "dimethylformamide | N-Methyl-2-pyrrolidone (NMP)", "solvent volume": "7 mL | 1.5 mL", "reaction temperature": "120 °C", "reaction time": "96 hours"}}
{"paragraph": "2.3. UBMOF-31: In a rubber lined glass vial 0.101 g of ZrCl4 (0.43 mmol) and 1.03 g of benzoic acid was dissolved in 7 mL dimethylformamide and 1.5 mL N-Methyl-2-pyrrolidone (NMP). The mixture was then sonicated at 50 °C for 20 min. To this solution 0.067 g (0.25 mmol) of SDCAH2 and 0.030 g (0.1 mmol) of NH2SDCAH2 was added and sonicated further for 30 minutes.  The resulting solution was then placed into an oven programmed to heat at a ramp of 10 °C per minute to 120 °C. The temperature was maintained for 96 hours followed by cooling to 20 °C at a rate of 0.2 °C per minute. Golden yellow crystals were obtained on the wall and at the bottom of the vial (Yield: 0.114 g)", "data": {"compound name": "UBMOF-31", "metal source": "ZrCl4", "metal amount": "0.101 g, 0.43 mmol", "linker": "SDCAH2 | NH2SDCAH2", "linker amount": "0.067 g, 0.25 mmol | 0.030 g, 0.1 mmol", "modulator": "benzoic acid", "modulator amount or volume": "1.03 g", "solvent": "dimethylformamide | N-Methyl-2-pyrrolidone (NMP)", "solvent volume": "7 mL | 1.5 mL", "reaction temperature": "120 °C", "reaction time": "96 hours"}}
{"paragraph": "Synthesis and activation of TMU-18Zn(NO3)2·6H2O (0.297 g, 1 mmol), 4,4′-(carbonylbis(azanediyl))dibenzoic acid (0.300 g, 1 mmol) and 4,4′-bipyridine (0.156 g,1.0 mmol) were dissolved in 20 mL DMF. The mixture wasplaced in Teon-lined stainless steel autoclaves and heated to90 °C for 72 h and then it was gradually cooled to roomtemperature over 48 h. The crystals were obtained in 72% yield.The products were characterized by different techniques suchas powder X-ray diffraction (PXRD), IR spectroscopy, elementalanalysis and SEM microscopy. (Before activation) FT-IR (KBrpellet, cm 1): 3320 (br), 1657 (vs), 1604 (vs), 1530 (vs), 1398 (vs),1308 (m), 1230 (m), 1171 (m), 856 (w), 779 (m), 626 (w), 500 (w).Anal. calcd for ZnC23H23N4O7: C, 51.84; H, 4.35; N: 10.51, found:C, 49.96; H, 4.79, N: 10.85.The sample was activated by immersing the crystals of TMU 18 in anhydrous chloroform followed by heating at 80 C in avacuum for 24 h. The activation was also conrmed by PXRDand FT-IR spectroscopy. (Aer activation) FT-IR (KBr pellet,cm 1): 3390 (br), 1604 (vs), 1532 (vs), 1400 (vs), 1308 (s), 1228(m), 1172 (m), 856 (w), 779 (m), 628 (w), 500 (w). Anal. calcd forZnC20H14N3O5: C, 54.38; H, 3.19; N: 9.51, found: C, 54.12; H,3.82, N: 9.94.", "data": {"compound name": "TMU-18", "metal source": "Zn(NO3)2·6H2O", "metal amount": "0.297 g, 1 mmol", "linker": "4,4′-(carbonylbis(azanediyl))dibenzoic acid | 4,4′-bipyridine", "linker amount": "0.300 g, 1 mmol | 0.156 g, 1.0 mmol", "modulator": "NaN", "modulator amount or volume": "NaN", "solvent": "DMF", "solvent volume": "20 mL", "reaction temperature": "90 °C", "reaction time": "72 h"}}
{"paragraph": "Synthesis and activation of TMU-19Zn(NO3)2·6H2O (0.297 g, 1 mmol), 4,4′-(carbonyl bis(azanediyl))dibenzoic acid (0.300 g, 1 mmol) and 1,2-bis(4-pyridyl)ethane (0.184 g, 1.0 mmol) were dissolved in 20 mLDMF. The mixture was placed in Teon-lined stainless steelautoclaves and heated to 90 °C for 72 h and then it was grad ually cooled to room temperature over 48 h. The crystals wereobtained in 60% yield. The products were characterized bydifferent techniques such as powder X-ray diffraction (PXRD),IR spectroscopy, elemental analysis and SEM microscopy.(Before activation) FT-IR (KBr pellet, cm 1): 3346 (br), 1655(vs), 1605 (vs), 1532 (s), 1397 (s), 1308 (m), 1231 (m), 1172 (m),855 (m), 780 (m), 622 (w), 500 (w). Anal. calcd for ZnC24H25-N4O7: C, 52.71; H, 4.61; N: 10.25, found: C, 50.99; H, 4.83, N:11.05", "data": {"compound name": "TMU-19", "metal source": "Zn(NO3)2·6H2O", "metal amount": "0.297 g, 1 mmol", "linker": "4,4′-(carbonylbis(azanediyl))dibenzoic acid | 1,2-bis(4-pyridyl)ethane", "linker amount": "0.300 g, 1 mmol | 0.184 g, 1.0 mmol", "modulator": "NaN", "modulator amount or volume": "NaN", "solvent": "DMF", "solvent volume": "20 mL", "reaction temperature": "90 °C", "reaction time": "72 h"}}
{"paragraph": "ZJNU-46. A mixture of H4L1 (5.0 mg, 12.2 μmol), and Cu(NO3)2·3H2O (15.0 mg, 62.1 μmol) was dissolved in a mixedsolvent of N,N-dimethyl formamide (DMF, 1.5 mL), ethanol(EtOH, 0.5 mL), and H2O (0.08 mL) in a 20 mL glass vial. Afterthe addition of 6 M HCl (50 μL), the vial was sealed and heatedto 353 K for 24 h and then cooled to room temperature. Theblock-shaped crystals formed were collected by filtration in62% yield. Based on the single-crystal X-ray structural determi nation, TGA and elemental analysis, ZJNU-46 can be the bestformulated as [Cu2L1(H2O)2]·3DMF·4EtOH·3H2O. Elementalanalysis calcd for C37H63N5O20Cu2: C, 43.64%, H, 6.20%,N, 6.83%; found: C, 43.49%, H, 6.21%, N, 6.74%; selectedFTIR (KBr, cm?1): 1657, 1637, 1495, 1448, 1414, 1379, 1254,1159, 1095, 775, 760, 729.", "data": {"compound name": "ZJNU-46", "metal source": "Cu(NO3)2·3H2O", "metal amount": "15.0 mg, 62.1 μmol", "linker": "H4L1", "linker amount": "5.0 mg, 12.2 μmol", "modulator": "6 M HCl", "modulator amount or volume": "50 μL", "solvent": "N,N-dimethyl formamide (DMF) | ethanol (EtOH) | H2O", "solvent volume": "1.5 mL | 0.5 mL | 0.08 mL", "reaction temperature": "353 K", "reaction time": "24 h"}}
{"paragraph": "ZJNU-48. A mixture of H4L3 (5.0 mg, 12.2 μmol), and Cu(NO3)2·3H2O (15.0 mg, 62.1 μmol) was dissolved in a mixedsolvent of DMF (1.5 mL), CH3CN (0.5 mL), and H2O (0.08 mL)in a 20 mL glass vial. After the addition of 6 M HCl (30 μL), thevial was sealed and heated to 353 K for 72 h and then cooledto room temperature. The block-shaped crystals formed werecollected by filtration in 56% yield. Based on the single-crystalX-ray structural determination, TGA and elemental ana lyses, ZJNU-48 can be the best formulated as [Cu2L3(H2O)2]·3DMF·4CH3CN·3H2O. Elemental analysis calcd forC37H51N9O16Cu2: C, 44.22%, H, 5.12%, N, 12.54%; found:C, 44.11%, H, 5.06%, N, 12.57%; selected FTIR (KBr, cm?1):1660, 1635, 1593, 1452, 1394, 1365, 1323, 1254, 1095, 775,760, 729", "data": {"compound name": "ZJNU-48", "metal source": "Cu(NO3)2·3H2O", "metal amount": "15.0 mg, 62.1 μmol", "linker": "H4L3", "linker amount": "5.0 mg, 12.2 μmol", "modulator": "6 M HCl", "modulator amount or volume": "30 μL", "solvent": "DMF | CH3CN | H2O", "solvent volume": "1.5 mL | 0.5 mL | 0.08 mL", "reaction temperature": "353 K", "reaction time": "72 h"}}
{"paragraph": "Synthesis of [Cd3(dpa)(DMF)2(H2O)3]·DMF (1). A mixture ofH6dpa (48.36 mg, 0.10 mmol) and Cd(CH3COOH)2·2H2O(49.80 mg, 0.20 mmol) was dissolved in DMF (2 mL) in ascrew-capped vial. After two drops of HNO3 (62%, aq.) and0.2 mL of H2O were added to the mixture, the vial was cappedand placed in an oven at 105 °C for 4 days. The resultingsingle crystals were washed with DMF three times to give 1.Anal. Calc. for C33H35Cd3N3O18: C, 36.07; H, 3.21; N, 3.82.Found: C, 36.02; H, 3.31; N, 3.85%. IR (KBr, cm?1): 3425(s),3058(w), 2925(m), 2959(w), 2855(w), 2800(w), 2494(w), 1835(w),1656(m), 1616(m), 2551(s), 1427(w), 1382(s), 1252(w), 1145(w),1094(s), 1021(m), 942(w), 914(w), 840(m), 780(s), 727(s),665(m), 569(w), 499(m), 417(w).Synthesis of [H2N(CH3)2][Cd4(Hdpa)2(DMA)2(H2O)3]·1.5DMA·2H2O (2). The same synthetic method as that of 1 wasused except that solvent DMA was chosen instead of DMF.Yield: 55%. Anal. Calcd for C66H75.5Cd4N5.5O32.5: C, 41.38;H, 3.97; N, 4.02. Found: C, 41.43; H, 3.88; N, 3.95. IR (KBr,cm?1): 3427(s), 2922(w), 2496(w), 1616(s), 1537(s), 1554(m),1373(s), 1015(m), 840(w), 775(m), 719(m), 586(w), 479(w),425(w).", "data": {"compound name": "[Cd3(dpa)(DMF)2(H2O)3]·DMF", "metal source": "Cd(CH3COOH)2·2H2O", "metal amount": "49.80 mg, 0.20 mmol", "linker": "H6dpa", "linker amount": "48.36 mg, 0.10 mmol", "modulator": "HNO3", "modulator amount or volume": "62%, aq., two drops", "solvent": "DMF", "solvent volume": "2 mL", "reaction temperature": "105 °C", "reaction time": "4 days"}}
{"paragraph": "Complex 1: N,N-dimethylacetamide (DMA, 0.5 mL) solution containing H2adc (5 mg, 0.019 mmol) was mixed thoroughly with N,N-dimethylacetamide (DMA, 0.25 mL) solution containing Co(NO3)2·6H2O (11 mg, 0.038 mmol), and then three drops of HBF4 were added. The mixture was sealed in a Pyrex tube, heated at 120 °C for 3 days and then cooled to room temperature. Theorange block crystals were obtained with a yield of 45% based on H2adc.", "data": {"compound name": "Complex 1", "metal source": "Co(NO3)2·6H2O", "metal amount": "11 mg, 0.038 mmol", "linker": "H2adc", "linker amount": "5 mg, 0.019 mmol", "modulator": "HBF4", "modulator amount or volume": "three drops", "solvent": "N,N-dimethylacetamide (DMA) | N,N-dimethylacetamide (DMA)", "solvent volume": "0.5 mL | 0.25 mL", "reaction temperature": "120 °C", "reaction time": "3 days"}}
{"paragraph": "Complex 2: A mixture of N,N-dimethylacetamide (DMA, 0.5 mL) solution containing H2adc (5mg, 0.019 mmol) and DMA (0.25 mL) solution containing 4,4’-bpy (3 mg, 0.019 mmol) was mixed thoroughly with DMA (0.25 mL) solution containing Co(NO3)2·6H2O (11 mg, 0.038 mmol), and then four drops of HBF4 were added. The mixture was sealed in a Pyrex tube, heated at 120 °C for 4 days and then cooled to room temperature. The red block crystals were obtained", "data": {"compound name": "Complex 2", "metal source": "Co(NO3)2·6H2O", "metal amount": "11 mg, 0.038 mmol", "linker": "H2adc | 4,4’-bpy", "linker amount": "5 mg, 0.019 mmol | 3 mg, 0.019 mmol", "modulator": "HBF4", "modulator amount or volume": "four drops", "solvent": "N,N-dimethylacetamide (DMA) | DMA | DMA", "solvent volume": "0.5 mL | 0.25 mL | 0.25 mL", "reaction temperature": "120 °C", "reaction time": "4 days"}}
{"paragraph": "S2.2. Synthesis of PCN-133A mixture of ZrCl4 (150 mg), benzene tribenzoate (BTB, 50 mg) and N,N-dimethylmethanamide (DMF) (10 mL) was charged in a Pyrex vial and heated in 85 ?C oven for 1 h. 4,4'-dicarboxydiphenyl sulfone (DCDPS, 75 mg) and benzoic acid (BA, 1.5 g) was dissolved in DMF (5 mL) and then added to the vial. The mixture was heated in 120 °C oven for 24 h. After cooling down to room temperature, the colorless crystals of PCN-133 were harvested (65 mg, yield: 47 %).", "data": {"compound name": "PCN-133", "metal source": "ZrCl4", "metal amount": "150 mg", "linker": "benzene tribenzoate (BTB) | 4,4'-dicarboxydiphenyl sulfone (DCDPS)", "linker amount": "50 mg | 75 mg", "modulator": "benzoic acid (BA)", "modulator amount or volume": "1.5 g", "solvent": "N,N-dimethylmethanamide (DMF) | DMF", "solvent volume": "10 mL | 5 mL", "reaction temperature": "85 °C | 120 °C", "reaction time": "1 h | 24 h"}}
{"paragraph": "S2.3. Synthesis of PCN-134A mixture of ZrCl4 (150 mg), BTB (50 mg) and DMF (10 mL) was charged in a Pyrex vial and heated in 85 °C oven for 1 h. Tetrakis(4-carboxyphenyl)porphyrin (TCPP, 30 mg) and BA (2.5 g) was dissolved in DMF (5 mL) and then added to the vial. The mixture was heated in 120 °C oven for 24 h. After cooling down to room temperature, the red crystals of PCN-134 were harvested (51 mg, yield: 57 %). The substitution of TCPP by Ni(II)-TCPP under similar conditions yielded PCN-134(Ni), which was suitable for X-ray diffraction. The samples of PCN-134 with metal-free TCPP linker was confirmed by powder X-ray diffraction (PXRD) and used for the further studiesexcept for defect analysis by chemical titration.", "data": {"compound name": "PCN-134", "metal source": "ZrCl4", "metal amount": "150 mg", "linker": "BTB | Tetrakis(4-carboxyphenyl)porphyrin (TCPP)", "linker amount": "50 mg | 30 mg", "modulator": "benzoic acid (BA)", "modulator amount or volume": "2.5 g", "solvent": "N,N-dimethylmethanamide (DMF) | DMF", "solvent volume": "10 mL | 5 mL", "reaction temperature": "85 °C | 120 °C", "reaction time": "1 h | 24 h"}}
{"paragraph": "Syntheses of Complexes 1 and 2. [Ni6(N3)6L6]·(H2O)13 (1).A buffer layer of a mixture of methanol and distilled water (V/V=1:1, 12 mL) was carefully layered over a distilled water (2 mL)solution of the mixture of HL ligand (0.1 mmol) and NaN3(0.3 mmol). Then, a solution of Ni(NO3)2·6H2O (0.3 mmol) inmethanol (2 mL) was layered over the buffer layer. This was leftundisturbed at room temperature, and then pure prism greencrystals were harvested after about four weeks. Yield: 20%(based on HL). Anal. Calcd for C24H44N30Ni6O25S12: C, 15.25;H, 2.35; N, 22.23%. Found: C, 15.64; H, 2.90; N, 22.09%. IR(KBr, cm-1): 3418 m, 2090vs, 1628vs, 1521w, 1402vs, 1304w,1218w, 1109s, 1031 m, 895w, 724 m, 665w.[Co6(N3)6L6]·(H2O)13 (2). A procedure similar to that for 1was followed except that Ni(NO3)2·6H2O was replaced byCo(CH3COO)2·6H2O. Yield: 30% (based on HL). Anal.Calcd. for C24H44N30Co6O25S12: C, 15.24; H, 2.34; N, 22.22%.Found: C, 15.44; H, 2.78; N, 22.73%. IR (KBr, cm-1): 3415 m,2090vs, 1622vs, 1521w, 1407vs, 1291 m, 1245 m, 1107s, 1029 m,897w, 720 m, 663w.", "data": {"compound name": "[Ni6(N3)6L6]·(H2O)13", "metal source": "Ni(NO3)2·6H2O", "metal amount": "0.3 mmol", "linker": "HL | NaN3", "linker amount": "0.1 mmol | 0.3 mmol", "modulator": "NaN", "modulator amount or volume": "NaN", "solvent": "methanol and distilled water | distilled water | methanol", "solvent volume": "12 mL, V/V=1:1 | 2 mL | 2 mL", "reaction temperature": "room temperature", "reaction time": "four weeks"}}
{"paragraph": "MOF-235: Equimolar amounts of FeCl3·(H2O)6 (0.2 g, 1.23 mmol)and 1,4-H2BDC (0.205 g, 1.23 mmol) were dissolved in 60 mL ofDMF. Pyrex tubes (i.d. × o.d. ) 8 × 10 mm2, 140 mm length)containing 2 mL of the reaction solution and 2 mL of ethanol wereflash frozen (liquid N2), evacuated, flame sealed, and placed in an 85°C oven for 24 h. The orange octahedral crystals of MOF-235 (42%yield based on 1,4-H2BDC) were washed with a DMF/ethanol mixture.Anal. Calcd (%) for [Fe3O(1,4-BDC)3(DMF)3][FeCl4]?(DMF)3: C,38.45; H, 4.15; N, 6.40. Found: C, 38.34; H, 4.63; N, 6.39. FT-IR(KBr, 3500-400 cm-1): 3440 (m), 2931 (w), 1663 (s), 1597 (vs),1505 (m), 1439 (s), 1398 (vs), 1016 (m), 823 (m), 750 (s), 554 (s).Far IR: 528 (s), 419 (m), 386 (m), 336 (s). PXRD (?, I/Io): 9.29(100), 6.99 (24), 6.28 (14), 5.31 (18), 4.68 (76), 4.02 (37), 3.38 (15),3.13 (17). TGA: 30-50 °C, -4.34% obsd (excess solvent); 50-75°C, -17.81% obsd (-16.7% calcd for loss of 3 free DMF); 75-350°C, -25.80% obsd (-20.1% calcd for loss of 3 ligated DMF); 350°C, decomp of MOF-235.", "data": {"compound name": "MOF-235", "metal source": "FeCl3·(H2O)6", "metal amount": "0.2 g, 1.23 mmol", "linker": "1,4-H2BDC", "linker amount": "0.205 g, 1.23 mmol", "modulator": "NaN", "modulator amount or volume": "NaN", "solvent": "DMF", "solvent volume": "60 mL", "reaction temperature": "85 °C", "reaction time": "24 h"}}
{"paragraph": "MOF-236: Equimolar amounts of FeBr2(0.1 g, 0.46 mmol) and 1,3-H2BDC (0.08 g, 0.46 mmol) were dissolvedin 40 mL of pyridine. Shell vials (4 mL capacity) containing 2.1 mLof the reaction solution and 0.9 mL of absolute ethanol were prepared,capped, and placed in a 100 °C oven for 24 h. The octahedral greencrystals of MOF-236 (34% yield based on 1,3-H2BDC) were washedwith a pyridine/ethanol mixture. Anal. Calcd (%) for [Fe3O(1,3-BDC)3-(py)3]?(py)0.5(H2O)1.5: C, 50.87; H, 3.34; N, 5.00. Found: C, 50.60;H, 3.28; N, 5.08. FT-IR (KBr, 3500-400 cm-1): 3435 (m), 3073(w), 2931 (w), 1622 (vs), 1601 (m), 1581 (m), 1482 (w), 1449 (m),1398 (vs), 1220 (w), 1042 (w), 750 (m), 708 (s), 700 (s), 468 (s).PXRD (?, I/Io): 11.36 (32), 8.99 (100), 7.34 (30), 6.17 (25), 4.89(51), 4.30 (23), 4.13 (12), 3.78 (12), 3.71 (16), 3.23 (11), 2.79 (8).TGA: 30-350 °C, -26.30% obsd (multistep loss, -31.00% calcdfor loss of 0.5 free py, 1.5 free H2O, and 3 ligated py); 350 °C, decompof MOF-236.", "data": {"compound name": "MOF-236", "metal source": "2-Feb", "metal amount": "0.1 g, 0.46 mmol", "linker": "1,3-H2BDC", "linker amount": "0.08 g, 0.46 mmol", "modulator": "NaN", "modulator amount or volume": "NaN", "solvent": "pyridine", "solvent volume": "40 mL", "reaction temperature": "100 °C", "reaction time": "24 h"}}
{"paragraph": "Synthesis of JLU-Liu3. A mixture of Co(NO3)2·6H2O (0.017 g,0.06 mmol), H2bpydc (0.0025 g, 0.01 mmol), HCOOH (0.04 mL,0.001 mmol), 4,4′-dipyridine (0.05 mL, 1.28 M in DMF), HNO3 (0.3mL, 2.8 M in DMF), and DMF (1 mL) was added, respectively, into a20 mL vial. And then the vial was sealed and kept at 85 °C for 12 hand 105 °C for another 24 h. Eventually, the mixture was cooled toroom temperature at a rate of 15 °C/min, after which red octahedralcrystals [Co3(bpydc)2(HCOO)2H2O]·2DMF were collected and driedin the air (60% yield based on Co(NO3)2·6H2O). Elemental analysis(wt %) for JLU-Liu3: calcd C 41.98, H 3.30, N 9.18; found C 42.90, H3.82, N 9.64. FT-IR (KBr, cm?1): 3058 (w), 2942 (w), 2866 (w), 1627(s), 1382 (s), 1295 (m), 1037 (m), 855 (s), 777 (s), 702 (m).", "data": {"compound name": "JLU-Liu3", "metal source": "Co(NO3)2·6H2O", "metal amount": "0.017 g, 0.06 mmol", "linker": "H2bpydc", "linker amount": "0.0025 g, 0.01 mmol", "modulator": "HCOOH | 4,4′-dipyridine | HNO3", "modulator amount or volume": "0.04 mL, 0.001 mmol | 0.05 mL, 1.28 M in DMF | 0.3 mL, 2.8 M in DMF", "solvent": "DMF", "solvent volume": "1 mL", "reaction temperature": "85 °C | 105 °C", "reaction time": "12 h | 24 h"}}
{"paragraph": "Synthesis of JLU-Liu4. A mixture of Zn(NO3)2·6H2O (0.018 g,0.06 mmol), H2bpydc (0.0025 g, 0.01 mmol), HCOOH (0.04 mL,0.001 mmol), HNO3 (0.2 mL, 2.8 M in DMF), and DMF (1 mL) wasadded, respectively, into a 20 mL vial. And then, the vial was sealedand kept at 85 °C for 12 h. Eventually, the mixture was cooled to roomtemperature at a rate of 15 °C/min, after which colorless octahedralcrystals [Zn3(bpydc)2(HCOO)2]·H2O·DMF were collected and driedin the air (63% yield based on Zn(NO3)2·6H2O). Elemental analysis(wt %) for JLU-Liu4: calcd C 40.42, H 2.69, N 8.13; found C 40.68, H3.02, N 8.64. FT-IR (KBr, cm?1): 3077 (w), 2942 (w), 2875 (w), 1629(s), 1382 (s), 1247 (m), 1038 (m), 855 (s), 777 (s), 700 (m).The phase purity of as-synthesized samples was confirmed by theevident similarities between the calculated and the experimental PXRDpatterns (see Supporting Information Figure S3). The IR spectra forcompounds are shown in Supporting Information Figure S4.", "data": {"compound name": "JLU-Liu4", "metal source": "Zn(NO3)2·6H2O", "metal amount": "0.018 g, 0.06 mmol", "linker": "H2bpydc", "linker amount": "0.0025 g, 0.01 mmol", "modulator": "HCOOH | HNO3", "modulator amount or volume": "0.04 mL, 0.001 mmol | 0.2 mL, 2.8 M in DMF", "solvent": "DMF", "solvent volume": "1 mL", "reaction temperature": "85 °C", "reaction time": "12 h"}}
{"paragraph": "Synthesis of {(EMIM)[Zn(SIP)(IM)]}n (1a and 1b)A mixture of Zn(NO3)2·6H2O(0.0895g, 0.3mmol), 5-sulfoisophthalic acid monosodium salt (0.0804 g, 0.3 mmol) and imidazole (0.0408g,0.6 mmol) was placed in a 25 mL Parr Teon-lined stainless steel vessel mixed with 0.6 g 1-ethyl-3-methylimidazolium tetrafluoroborate . The vessel was sealed and heated to 160 °C. This temperature was kept for 6 days and then the mixture was naturally cooled to room temperature to form colorless crystals of 1 (yield: 0.067g, 46% based on Zn). Anal. Calcd for C17H18N4O7SZn (487.78): C, 41.86; H, 3.72; N, 11.49%. Found: C, 41.88; H, 3.70; N, 11.47%. IR spectrum(cm–1, KBr pellet): 3443(s), 3420(s), 3133(m), 2958(w), 1641(s), 1601(s), 1567(s), 1433(s), 1361(m), 1259(m), 1137(s), 1120(s), 1068(s), 997(m), 954(m), 864(m), 824(w), 777(w), 725(w), 624(s), 562(m), 538(m), 516(m)", "data": {"compound name": "{(EMIM)[Zn(SIP)(IM)]}n (1a and 1b)", "metal source": "Zn(NO3)2·6H2O", "metal amount": "0.0895 g, 0.3 mmol", "linker": "5-sulfoisophthalic acid monosodium salt | imidazole", "linker amount": "0.0804g, 0.3 mmol | 0.0408g, 0.6 mmol", "modulator": "1-ethyl-3-methylimidazolium tetrafluoroborate", "modulator amount or volume": "0.6 g", "solvent": "NaN", "solvent volume": "NaN", "reaction temperature": "160 °C", "reaction time": "6 days"}}
{"paragraph": "Synthesis of NNU-28 ([Zr6O4(OH)4(L)6]·6DMF)A mixture of ZrCl4 (90 mg, 0.39 mmol), H2L (120 mg, 0.26 mmol)and benzoic acid (1200 mg, 9.83 mmol) was dissolved in DMF(18 ml), followed by stirring for 30 min at room temperature.And then the mixture was transferred to a Teon autoclave at 100 °C for 3 days to give orange cubic-shaped crystals. Yield:60% (based on the ligand). IR (KBr cm 1): 3643 (w), 3042 (w),2200 (w), 1650 (w), 1596 (s), 1533 (m), 1409 (s), 1170 (m), 762(m), 636 (s), and 466 (w)", "data": {"compound name": "NNU-28 ([Zr6O4(OH)4(L)6]·6DMF)", "metal source": "ZrCl4", "metal amount": "90 mg, 0.39 mmol", "linker": "H2L", "linker amount": "120 mg, 0.26 mmol", "modulator": "benzoic acid", "modulator amount or volume": "1200 mg, 9.83 mmol", "solvent": "DMF", "solvent volume": "18 ml", "reaction temperature": "100 °C", "reaction time": "3 days"}}
{"paragraph": "Synthesis of NNU-32A mixture of the organic ligand H4L (10 mg, 0.018 mmol) and In(NO3)3·4H2O (6.7 mg, 0.018 mmol) was dissolved in a mixed solvent of DMF/H2O (1.6 mL, 8[thin space (1/6-em)]:[thin space (1/6-em)]1, v/v). Thereafter, 4 M HCl (35 μL, aq.) was added, and the vial (20 mL) was capped and placed in an oven at 65 °C for 5 days. The resulting yellow octahedron shaped crystals were collected and washed with DMF several times. Yield: ca. 50% based on the ligand.", "data": {"compound name": "NNU-32", "metal source": "In(NO3)3·4H2O", "metal amount": "6.7 mg, 0.018 mmol", "linker": "H4L", "linker amount": "10 mg, 0.018 mmol", "modulator": "4 M HCl", "modulator amount or volume": "35 μL, aq.", "solvent": "DMF/H2O", "solvent volume": "1.6 mL, 8[thin space (1/6-em)]:[thin space (1/6-em)]1, v/v", "reaction temperature": "65 °C", "reaction time": "5 days"}}
{"paragraph": "2.1 Synthesis of USTC-7 single crystalsThe single crystals of USTC-7 were synthesized as follows: a mixture ofZn(NO3)2·6H2O (30.5 mg, 0.10 mmol) and 4'-(1H-tetrazol-5-yl)-[1,1'-biphenyl]-3,5-dicarboxylic acid (H3TZBPDC) (12.7 mg, 0.041 mmol) was dissolved in N,N dimethylformamide (DMF, 1 mL), de-ionized water (1 mL) and dimethyl sulfoxide(DMSO, 350 μL) at room temperature in a 5 mL glass vial. Then the vial was placedin a preheated oven at 85 °C for 3 days. After cooling down to room temperature,colorless rhombic single crystals were obtained. Anal. Calcd for C15H7N4O7Zn2: C,37.07; H, 1.45; N, 11.52%; Found: C, 37.12; H, 1.42; N, 12.41%.", "data": {"compound name": "USTC-7 single crystals", "metal source": "Zn(NO3)2·6H2O", "metal amount": "30.5 mg, 0.10 mmol", "linker": "4'-(1H-tetrazol-5-yl)-[1,1'-biphenyl]-3,5-dicarboxylic acid (H3TZBPDC)", "linker amount": "12.7 mg, 0.041 mmol", "modulator": "NaN", "modulator amount or volume": "NaN", "solvent": "N,N-dimethylformamide (DMF) | de-ionized water | dimethyl sulfoxide (DMSO)", "solvent volume": "1 mL | 1 mL | 350 μL", "reaction temperature": "85 °C", "reaction time": "3 days"}}
{"paragraph": "2.2 Synthesis of USTC-7 powderThe USTC-7 powder was synthesized as follows: a mixture of Zn(NO3)2·6H2O (416mg, 1.40 mmol) and 4'-(1H-tetrazol-5-yl)-[1,1'-biphenyl]-3,5-dicarboxylic acid (H3TZBPDC) (200 mg, 0.645 mmol) was dissolved in DMF (10 mL) and de-ionizedwater (10 mL) at room temperature in a 50 mL Teflon reactor. Then the Teflonreactor was placed into a steel autoclave and put into a preheated oven at 85 °C for 48h. The resulting pale yellow powder was filtrated, then washed by DMF for threetimes and CH2Cl2 for three times. The product was dried at 50 °C in vacuum.", "data": {"compound name": "USTC-7 powder", "metal source": "Zn(NO3)2·6H2O", "metal amount": "416 mg, 1.40 mmol", "linker": "4'-(1H-tetrazol-5-yl)-[1,1'-biphenyl]-3,5-dicarboxylic acid (H3TZBPDC)", "linker amount": "200 mg, 0.645 mmol", "modulator": "NaN", "modulator amount or volume": "NaN", "solvent": "DMF | de-ionized water", "solvent volume": "10 mL | 10 mL", "reaction temperature": "85 °C", "reaction time": "48 h"}}
{"paragraph": "1. Crystal structure of UPC-5Colorless crystals of UPC-5 were obtained by solvothermalreaction of H4BPTC and Eu(NO3)3·6H2O in DMA/H2O at 90 °C for 2 days. The resultant crystalline sample of UPC-5 was notsoluble in common solvents such as acetone, DMF or DMSO.The crystal structure was determined by single-crystal X-raydiffraction, and the formula of [H3O][Eu3(HBPTC)2(BPTC)(H2-O)2]$4DMA was further conrmed by thermogravimetric anal ysis and elemental analysis", "data": {"compound name": "UPC-5", "metal source": "Eu(NO3)3·6H2O", "metal amount": "NaN", "linker": "H4BPTC", "linker amount": "NaN", "modulator": "NaN", "modulator amount or volume": "NaN", "solvent": "DMA/H2O", "solvent volume": "NaN", "reaction temperature": "90 °C", "reaction time": "2 days"}}
{"paragraph": "3.1 Synthesis of Zn-MOF-Crown: A solid mixture of Zn(NO3)2·6H2O (1.80 g, 6.05 mmol) and 3',6'-dicarboxy-benzo-12-crown-4 (Compound D, 630 mg, 2.02 mmol) was dissolved in N,N diethylformamide (DEF, 50 mL). The solution was allocated evenly into five 25-mL vials. The vialswere capped tightly and placed in an oven at 85 °C for 24 hours. Colorless crystals were collected afterdecanting hot mother liquor. The crystals were rinsed with DMF for three times, followed by solventexchange with CH2Cl2 for six times. CH2Cl2 was further removed with supercritical liquid CO2 in aTousimis Samdri PVT-30 critical point dried by the following procedures. The wet sample was placedinside the dryer and the CH2Cl2 was exchanged with liquid CO2 over a period of 20 minutes, duringwhich time the liquid CO2 was vented under positive pressure. The venting rate of liquid CO2 was keptbelow the rate of filling so as to maintain a full chamber. After 20 minutes of venting and soaking withliquid CO2, the temperature was raised to 40 °C. The chamber was held above the critical point withthe pressure around 1300 psi for 1 hour, at which point the chamber was slowly vented over the courseof 12 hours. CCDC 1431726 contains the supplementary crystallographic data for Zn-MOF-Crown.", "data": {"compound name": "Zn-MOF-Crown", "metal source": "Zn(NO3)2·6H2O", "metal amount": "1.80 g, 6.05 mmol", "linker": "3',6'-dicarboxy-benzo-12-crown-4 (Compound D)", "linker amount": "630 mg, 2.02 mmol", "modulator": "NaN", "modulator amount or volume": "NaN", "solvent": "N,N diethylformamide (DEF)", "solvent volume": "50 mL", "reaction temperature": "85 °C", "reaction time": "24 hours"}}
{"paragraph": "I. Synthetic procedure for UMCM-2 H2T2DC1 (0.0740 g, 0.325 mmol) and H3BTB2 (0.139 g, 0.317 mmol) were dissolved in 30 mL of N,N-diethylformamide and the solution was clarified by filtration. Zn(NO3)2·4H2O (0.500 g, 1.91 mmol) was added to the solution. The mixture was sonicated for 15 min and heated to 85 °C. After 3 days, crystals of a single phase were obtained. After cooling to room temperature the product was isolated by decanting the mother liquor and washing with DMF (3 × 30 mL). The resulting solid was then immersed in 30 mL CH2Cl2 for 2 days, during which time the CH2Cl2 was replaced three times. The yield of the reaction, determined from the weight of the solvent-free material, is 35% based on H3BTB. Anal. Calcd for C44H24O13S2Zn4: C, 48.7; H, 2.00. Found: C, 48.9; H, 1.73.", "data": {"compound name": "UMCM-2", "metal source": "Zn(NO3)2·4H2O", "metal amount": "0.500 g, 1.91 mmol", "linker": "H2T2DC1 | H3BTB2", "linker amount": "0.0740 g, 0.325 mmol | 0.139 g, 0.317 mmol", "modulator": "NaN", "modulator amount or volume": "NaN", "solvent": "N,N-diethylformamide", "solvent volume": "30 mL", "reaction temperature": "85 °C", "reaction time": "3 days"}}
