Repository: USTC-KnowledgeComputingLab/SciBrain-Chem

# KALE-LM-Chem

This is the official code repository for *KALE-LM-Chem*.

For certain complex testing tasks, we modified part of the code for better evaluation.

- Paper: https://arxiv.org/abs/2409.18695
- Models:
  - Llama3-KALE-LM-Chem-8B: [https://huggingface.co/USTC-KnowledgeComputingLab/Llama3-KALE-LM-Chem-8B](https://huggingface.co/USTC-KnowledgeComputingLab/Llama3-KALE-LM-Chem-8B)
  - Llama3-KALE-LM-Chem-1.5-8B: [https://huggingface.co/USTC-KnowledgeComputingLab/Llama3-KALE-LM-Chem-1.5-8B](https://huggingface.co/USTC-KnowledgeComputingLab/Llama3-KALE-LM-Chem-1.5-8B)

File: eval/IE/data_mof.jsonl (part 19 of 19)
{"paragraph": "Synthesis of Cu2(pzdc)2(pyz)·2H2O (hydrated complex 1). A mixture of Na2pzdc(0.21 g, 1.00 mmol) and pyz (1.0 g, 12.5 mmol) dissolved in H2O/EtOH(1:1, 100 ml) was slowly added to the H2O solution (100 ml) containingCu(ClO4)2·6H2O (0.37 g, 1.00 mmol) at room temperature. After stirring forone day, the resultant precipitate was filtered, washed with H2O and methanol,and dried under reduced pressure27. Elemental analysis for C16H12Cu2N6O10 isas follows. Calculated: C, 33.40; H, 2.10; N, 14.61. Found: C, 32.78; H, 1.57; N,14.34.", "data": {"compound name": "Cu2(pzdc)2(pyz)·2H2O", "metal source": "Cu(ClO4)2·6H2O", "metal amount": "0.37 g, 1.00 mmol", "linker": "Na2pzdc | pyz", "linker amount": "0.21 g, 1.00 mmol | 1.0 g, 12.5 mmol", "modulator": "NaN", "modulator amount or volume": "NaN", "solvent": "H2O/EtOH | H2O", "solvent volume": "1:1, 100 ml | 100 ml", "reaction temperature": "room temperature", "reaction time": "one day"}}
{"paragraph": "Synthesis of [VIVO(bdc)](H2bdc)5/7 (1). Compound 1 wassynthesized by hydrothermal reaction as previously reported.17aA reaction mixture of VO2, HCl, H2bdc, and H2O (molar ratio= 1:2:0.5:77) was heated in a 23 mL Teflon-lined Parr stainlesssteel autoclave at 220 °C for 3 days under autogenous pressure.Red brown prisms of 1 were recovered as a major phase byvacuum filtration and drying in air, together with a minor darkgreen impurity, which was easily removed by washing withmethanol", "data": {"compound name": "[VIVO(bdc)](H2bdc)5/7", "metal source": "VO2", "metal amount": "NaN", "linker": "H2bdc", "linker amount": "NaN", "modulator": "HCl", "modulator amount or volume": "NaN", "solvent": "H2O", "solvent volume": "NaN", "reaction temperature": "220 °C", "reaction time": "3 days"}}
{"paragraph": "Ga6(1,3,5-BTC)8·6DMA·3DMF·26H2O (1). A typical syn thesis involves the use of a mixture of 0.001 mol of Ga(NO3)3(0.304 g), 0.002 mol of BTC (0.490 g), and 0.001 mol of NH4F(0.048 g). The mixture was dissolved in 14.9 g of DMF andstirred for 4 h to achieve homogeneity [molar ratio of metal salt:ligand:solvent = 1:2:204]. The resultant solution was heated for5 days at 180 °C. The product was obtained as a block-shapedmicrocrystal (yield: 50% based on gallium), recovered by filtra tion, and subsequently washed with ethanol. Elem anal. Calcdfor 1: C, 36.74; N, 4.14; H, 4.75. Found: C, 36.79; N, 4.08; H,4.22 (Galbraith Laboratories Inc., Knoxville, TN). IR (ATR):2954, 1675, 1450, 1396, 1295 cm-1", "data": {"compound name": "Ga6(1,3,5-BTC)8·6DMA·3DMF·26H2O", "metal source": "Ga(NO3)3", "metal amount": "0.001 mol, 0.304 g", "linker": "BTC", "linker amount": "0.002 mol, 0.490 g", "modulator": "NH4F", "modulator amount or volume": "0.001 mol, 0.048 g", "solvent": "DMF", "solvent volume": "14.9 g", "reaction temperature": "180 °C", "reaction time": "5 days"}}
{"paragraph": "Synthesis: A mixture of Zn(OAC)2·2H2O (0.044 g, 0.2 mmol) andH2FDC (0.025 g, 0.1 mmol) was suspended in a mixed solution of absolute ethanol (2 mL) and DMSO (4 mL). The resulting solutionwas stirred for about 1 h at room temperature, sealed in a 23-mLTeflon-lined stainless steel autoclave, and heated at 110 °C for 3days. Yellow crystals of 1 suitable for single crystal X-ray diffrac tion analysis were collected from the final reaction system. Yield:30% based on Zn. Elemental anal (%). Calcd for 1 (C1548H2396-O756S234Zn98): C, 39.55; H, 5.14; S, 15.96. Found: C, 39.11; H, 5.36;S, 15.94.", "data": {"compound name": "1", "metal source": "Zn(OAC)2·2H2O", "metal amount": "0.044 g, 0.2 mmol", "linker": "H2FDC", "linker amount": "0.025 g, 0.1 mmol", "modulator": "NaN", "modulator amount or volume": "NaN", "solvent": "absolute ethanol | DMSO", "solvent volume": "2 mL | 4 mL", "reaction temperature": "110 °C", "reaction time": "3 days"}}
{"paragraph": "Synthesis of Complexes 1-6. All complexes were prepared by asimilar procedure. MX2 (0.5 mmol, X ) NO3-, M ) Zn (1), Co(2);Cl-, M ) Zn(3), Co(4); ClO4-, M ) Zn(5), Co(6)) dissolved in ethanol/methanol and N,N-dimethylformamide (DMF) (10 cm3, ratio in volume2:1) was added to a ethanol solution (10 cm3) containing L (0.18 g,0.5 mmol) dropwise at room temperature and the mixture was reactedwith stirring for 0.5 h. The insoluble components were removed byfiltration, and the filtrate was allowed to stand at room temperature.The pale yellow (for Zn salts) and red (for Co salts) crystals,respectively, were collected after slow evaporation at room temperaturefor about 2 weeks.", "data": {"compound name": "Complex 1", "metal source": "Zn(NO3)2", "metal amount": "0.5 mmol", "linker": "L", "linker amount": "0.18 g, 0.5 mmol", "modulator": "NaN", "modulator amount or volume": "NaN", "solvent": "ethanol/methanol | N,N-dimethylformamide (DMF)", "solvent volume": "10 cm3, ratio in volume2:1", "reaction temperature": "room temperature", "reaction time": "0.5 h"}}
{"paragraph": "Synthesis of JUC-124:A mixture of H12TDDPB (5 mg, 0.0039 mmol) and Zn(NO3)2·6H2O (15 mg, 0.05 mmol) was dissolved in DMF-H2O (4 ml-1 ml) in a screw-capped vial. After concentrated HNO3 of 0.10 ml was added to the mixture, the vial was capped and placed in an oven at 85 °C for 72 h to obtain the product with the yield of 60% (based on Zn) as colourless crystal. Element analysis (%) Calc. for C90H90N8O26Zn3: C, 47.81; H, 3.98; N, 4.96; Found: C, 48.13; H,3.82; N, 4.01.Selected FT-IR data (KBr pellet, cm-1): 3429 (br), 3060 (s), 2800 (s), 2468 (s), 1648 (s), 1573 (s), 1355 (s), 1095 (s), 1425 (s), 860 (s), 777 (s), 721 (s), 638 (s), 458 (s)", "data": {"compound name": "JUC-124", "metal source": "Zn(NO3)2·6H2O", "metal amount": "15 mg, 0.05 mmol", "linker": "H12TDDPB", "linker amount": "5 mg, 0.0039 mmol", "modulator": "HNO3", "modulator amount or volume": "0.10 ml", "solvent": "DMF | H2O", "solvent volume": "4 ml | 1 ml", "reaction temperature": "85 °C", "reaction time": "72 h"}}
{"paragraph": "Synthesis of PPMOF 1 H6L (142 mg, 0.1 mmol) and Zn(NO3)2·6H2O (175 mg, 0.6 mmol) in 8ml dimethylsulfoxide (DMSO) were stirred for a few minutes in air and the clear solution was transferred into a autoclave Teflon-line stainless vessel (20 mL). The vessel was sealed and heated to 140 °C for 72 h and the cooled to room temperature at a rate 1°C/10min. Colorless polyhedral crystals of 1 were obtained and then filtered, washed by 10ml DMSO and dried at 30°C in vacuum for 18 hours until the weight was unchangeable (79.24 mg). This pretreated sample was used for the elemental analyses. Found (%): C 38.67, H 4.58, N 0.00, S 12.52. These values are in good accordance with the complex [Zn7L2(OH)2(H2O)9]·11.5 DMSO (1a). C95H137O54.5S11.5Zn7, calcd (%): C 38.74, H 4.69, N 0.00, S 12.52, in which the free water molecules in 1 have been removed in vacuum and only the coordination water molecules exist in the framework.", "data": {"compound name": "PPMOF 1", "metal source": "Zn(NO3)2·6H2O", "metal amount": "175 mg, 0.6 mmol", "linker": "H6L", "linker amount": "142 mg, 0.1 mmol", "modulator": "NaN", "modulator amount or volume": "NaN", "solvent": "DMSO", "solvent volume": "8 ml", "reaction temperature": "140 °C", "reaction time": "72 h"}}
{"paragraph": "Synthesis of [Co(atz)(L1)0.5]·DMF (1). A mixture of Co(NO3)2·6H2O (0.50 mmol), Hatz (0.50 mmol), and L1 (0.25 mmol) in DMF(10 mL) was placed in a Teflon-lined stainless steel vessel (25 mL),heated at 180 °C for 24 h, and then cooled to room temperature at arate of 5 °C min?1. The resulting red block crystals of 1 were isolatedby washing with DMF and dried in air. The yield was 142.0 mg(84.7%, based on Hatz). Anal. Calcd for C12H14N5O3Co: C, 42.99; H,4.21; N, 20.89. Found: C, 43.01; H, 3.98; N, 20.85.", "data": {"compound name": "[Co(atz)(L1)0.5]·DMF", "metal source": "Co(NO3)2·6H2O", "metal amount": "0.50 mmol", "linker": "Hatz | L1", "linker amount": "0.50 mmol | 0.25 mmol", "modulator": "NaN", "modulator amount or volume": "NaN", "solvent": "DMF", "solvent volume": "10 mL", "reaction temperature": "180 °C", "reaction time": "24 h"}}
{"paragraph": "Synthesis of [Co(atz)(L1)0.5]·DMF (1). A mixture of Co(NO3)2·6H2O (0.50 mmol), Hatz (0.50 mmol), and L1 (0.25 mmol) in DMF(10 mL) was placed in a Teflon-lined stainless steel vessel (25 mL),heated at 180 °C for 24 h, and then cooled to room temperature at arate of 5 °C min?1. The resulting red block crystals of 1 were isolatedby washing with DMF and dried in air. The yield was 142.0 mg(84.7%, based on Hatz). Anal. Calcd for C12H14N5O3Co: C, 42.99; H,4.21; N, 20.89. Found: C, 43.01; H, 3.98; N, 20.85.Synthesis of [Co(atz)(L2)0.5]·DMF (2). The procedure was similarto the preparation of 1, except that the L1 was replaced by L2. Theresulting red block crystals of 2 were isolated by washing with DMFand dried in air. The yield was 126.2 mg (75.3%, based on Hatz). Anal.Calcd for C12H14N5O3Co: C, 42.99; H, 4.21; N, 20.89. Found: C,42.92; H, 4.01; N, 21.13.", "data": {"compound name": "[Co(atz)(L2)0.5]·DMF", "metal source": "Co(NO3)2·6H2O", "metal amount": "0.50 mmol", "linker": "Hatz | L2", "linker amount": "0.50 mmol | 0.25 mmol", "modulator": "NaN", "modulator amount or volume": "NaN", "solvent": "DMF", "solvent volume": "10 mL", "reaction temperature": "180 °C", "reaction time": "24 h"}}
{"paragraph": "Synthesis of MOF Materials. [emi][Mn(btc)] (1). Mn(OAc)2·4H2O (1.50 mmol, 0.3677 g) and H3btc (0.50 mmol,0.1053 g) were placed in a 25 mL Teflon-lined stainless-steelautoclave and mixed with 1.005 g of [emi]Cl. The mixtures were keptinside the furnace at 180 °C for 3 days and then naturally cooled toroom temperature. The pale red crystals of 1 suitable for single-crystalXRD analysis were collected after soak clearing with acetone. SelectedIR data (in KBr, cm?1): 3460(s), 3172(w), 3101(w), 2982(w),2932(w), 2362(w), 2341(w), 1628(s), 1560(m), 1539(m), 1509(m),1458(m), 1368(m), 1163(m), 1312(w), 1299(w), 1112(w), 923(w),756(m), 716(m), 695(w), 668(w).An identical experimental procedure using 2.00 mmol, 0.4987 g ofMn(OAc)2·4H2O and 0.50 mmol, 0.1055 g of H3btc in 1.006 g of[emi]Cl also originated the same material 1. Furthermore, the product1 was also obtained with a similar ionothermal processes using 1.50 or2.00 mmol of Mn(OAc)2·4H2O and 0.50 mmol, 0.105 g of H3btc in?1.000 g of [emi]X (X = Br and I).", "data": {"compound name": "[emi][Mn(btc)]", "metal source": "Mn(OAc)2·4H2O", "metal amount": "1.50 mmol, 0.3677 g", "linker": "H3btc", "linker amount": "0.50 mmol, 0.1053 g", "modulator": "[emi]Cl", "modulator amount or volume": "1.005 g", "solvent": "NaN", "solvent volume": "NaN", "reaction temperature": "180 °C", "reaction time": "3 days"}}
{"paragraph": "Synthesis of MOF Materials. [emi][Mn(btc)] (1). Mn-(OAc)2·4H2O (1.50 mmol, 0.3677 g) and H3btc (0.50 mmol,0.1053 g) were placed in a 25 mL Teflon-lined stainless-steelautoclave and mixed with 1.005 g of [emi]Cl. The mixtures were keptinside the furnace at 180 °C for 3 days and then naturally cooled toroom temperature. The pale red crystals of 1 suitable for single-crystalXRD analysis were collected after soak clearing with acetone. SelectedIR data (in KBr, cm?1): 3460(s), 3172(w), 3101(w), 2982(w),2932(w), 2362(w), 2341(w), 1628(s), 1560(m), 1539(m), 1509(m),1458(m), 1368(m), 1163(m), 1312(w), 1299(w), 1112(w), 923(w),756(m), 716(m), 695(w), 668(w).An identical experimental procedure using 2.00 mmol, 0.4987 g ofMn(OAc)2·4H2O and 0.50 mmol, 0.1055 g of H3btc in 1.006 g of[emi]Cl also originated the same material 1. Furthermore, the product1 was also obtained with a similar ionothermal processes using 1.50 or2.00 mmol of Mn(OAc)2·4H2O and 0.50 mmol, 0.105 g of H3btc in?1.000 g of [emi]X (X = Br and I).[pmi][Mn(btc)] (2). An identical precedure to that described for 1was used; a series of experiments using 1.50 or 2.00 mmol ofMn(OAc)2·4H2O and 0.50 mmol of H3btc mixed with 1.0 mL of[pmi]Cl or [pmi]Br produced the compound 2 as a crystallinematerial. Selected IR data (in KBr, cm?1) for 2: 3418(s), 3233(m),3153(m), 3104(m), 2968(w), 2919(w), 2380(w), 1624(s), 1576(m),1428(w), 1375(m), 1255(w), 1166(m), 1093(m), 926(w), 764(w),707(w), 616(m).[pmi][Mn(btc)] (3). Similar to the experimental procedurepreviously described for 1 and 2, using 1.5 mmol, 0.3675 g ofMn(OAc)2·4H2O and 0.50 mmol, 0.1057 g of H3btc mixed with 1.0mL [pmi]I the compound 3 was isolated as crystalline material.", "data": {"compound name": "[pmi][Mn(btc)]", "metal source": "Mn(OAc)2·4H2O", "metal amount": "1.50 or 2.00 mmol", "linker": "H3btc", "linker amount": "0.50 mmol", "modulator": "[pmi]Cl or [pmi]Br", "modulator amount or volume": "1.0 mL", "solvent": "NaN", "solvent volume": "NaN", "reaction temperature": "180 °C", "reaction time": "3 days"}}
